Repository: HyunchanAn/SG_DB

# SG_DB: 세계화학공업(주) 데이터 자산 및 모델 가중치 저장소

## 1. 개요
`SG_DB`는 SG_proj 파이프라인의 모든 시스템 모듈(001~015)에서 참조하는 마스터 데이터 웨어하우스(Data Warehouse)입니다. 
기존 `SG_proj_004` 모듈 내에 혼재되어 있던 원본 데이터(`raw_data`)와 데이터베이스 클러스터를 안전하게 보호하고 물리적으로 분리하기 위해 구축되었습니다.

> [!WARNING]
> 본 레포지토리는 Public으로 공개되지만, 보안 정책에 따라 실제 데이터가 담긴 `raw_data/` 폴더와 `postgres_data/` 바이너리 파일들은 `.gitignore`를 통해 업로드되지 않도록 차단되어 있습니다.
> 시스템을 처음 구축하는 개발자는 관리자에게 별도로 데이터 자산을 인계받아 이 폴더 내에 배치해야 합니다.

## 3. 원본 데이터 세부 명세 (`raw_data`)

`raw_data/` 디렉토리에는 AI 모델 학습(001 모듈) 및 DB 구축(004 모듈)의 근간이 되는 수년 치의 비정형/정형 데이터가 총망라되어 보관되어 있습니다.

1. **핵심 실험 데이터베이스 (합성 및 도포 이력)**
   - `데이터베이스 기반 자료/`: 23년 9월부터 현재까지 누적된 반기별 실험 결과(Lab 합성, Lab 도포, 견본, 양산품) 엑셀 시트 23종.

File: parsed_data/final_lab_coating.csv (part 2 of 19)
Lab 일련번호,분류,도포 날짜,원단,점착제,경화제,첨가제,도포량,작업자,점착력,가열압착,내열성,내후성,내습성,야외폭로,가공/유지력,절곡,레이저컷팅,내충격성,비고,도포두께_um,바코터번호
1682.0,장기물성개선용(913A/HDDA적용검토)HDDA/0.5%,2025-4-30 0:00:00,(T45),S250429H,(CX100/1.3%),,(2.7)(#8),박다영,"(130,125/170,170/170,180/189,211/200,185)*(초/90/BA/항0,0.5,1,1.5,2주)","(/>281/344/410/325/445_탈리)*(가/90/BA/항0,0.5,1,1.5,2주)",,(7일양호)*(BA),,,0,0,0,0,,2.7,8.0
1683.0,장기물성개선용(910E/HDDA적용검토/CS점착제)HDDA/0.5%,2025-4-30 0:00:00,(T45),CS250430A,(CX100/2.0%)(SV02/1.5%),(SA3/0.2%),(2.7)(#3),노항우,"(40,35)*(초/90/BA)",(>102)*(가/90/BA),,(7일양호)*(BA),,,0,0,0,0,,2.7,3.0
1684.0,장기물성개선용(910E/HDDA적용검토/CS점착제)HDDA/0.75%,2025-4-30 0:00:00,(T45),CS250430B,(CX100/2.0%)(SV02/1.5%),(SA3/0.2%),(2.7)(#3),노항우,"(35,30,38,36)*(초/90/BA)","(/>98,104/69)*(가/90/BA,304L)",,,,,0,0,0,0,,2.7,3.0
1685.0,장기물성개선용(909AC/HDDA적용검토/CS점착제)HDDA/0.5%,2025-4-30 0:00:00,(T45),CS250430C,(CX100/3.5%)(SV02/2%),(SA3/0.2%),(4)(#3),노항우,"(50,40)*(초/90/BA)",(>147)*(가/90/BA),,(7일양호)*(BA),,,0,0,0,0,,4.0,3.0
1686.0,장기물성개선용(909AC/HDDA적용검토/CS점착제)HDDA/0.75%,2025-4-30 0:00:00,(T45),CS250430D,(CX100/3.5%)(SV02/2%),(SA3/0.2%),(4)(#3),노항우,"(45,50,30,30)*(초/90/BA)","(/>106,118/65)*(가/90/BA,304L)",,,,,0,0,0,0,,4.0,3.0
1687.0,장기물성개선용(909AC/HDDA적용검토/CS점착제)Ref.=#1479,2025-3-26 0:00:00,(T45),909,(CX100/3.5%)(SV02/2%),(SA3/0.2%),(4)(#3),노항우,"(30,30,38,38)*(초/90/BA)","(/>121,163/82)*(가/90/BA,304L)",,(7일양호)*(BA),,,0,0,0,0,,4.0,3.0
1688.0,건축내외장재용(베트남Lixil 알루미늄 프로파일용)917점착제,2025-5-2 0:00:00,(B45),917,(CX100/1.2%),,(1.2)(#12),박다영,"(235,250,255,270)*(초/90/BA)",,(양호)*(60도1d/유광AL프로파일),,,,0,0,0,0,,1.2,12.0
1689.0,건축내외장재용(베트남Lixil 알루미늄 프로파일용)913기반 BA->2-EHA 변경,2025-5-2 0:00:00,(B45),S250430A,(CX100/1.2%),,(1.2)(#12),박다영,"(255,240)*(초/90/BA)",,(양호)*(60도1d/유광AL프로파일),,,,0,0,0,0,,1.2,12.0
1690.0,건축내외장재용(베트남Lixil 알루미늄 프로파일용)1689+CHMA->BA 변경,2025-5-2 0:00:00,(B45),S250430B,(CX100/1.2%),,(1.2)(#12),박다영,"(90,110,95,100)*(초/90/BA)",,(양호)*(60도1d/유광AL프로파일),,,,0,0,0,0,,1.2,12.0
1691.0,건축내외장재용(베트남Lixil 알루미늄 프로파일용)1689+CHMA->LMA 변경,2025-5-2 0:00:00,(B45),S250430C,(CX100/1.2%),,(1.2)(#12),박다영,"(95,90)*(초/90/BA)",,(양호)*(60도1d/유광AL프로파일),,,,0,0,0,0,,1.2,12.0
1692.0,레이저컷팅용 점착제 개발(911기반 MMA 4.5%),2025-5-2 0:00:00,(G75),S250430D,(CX100/0.8%),(TSR5903/5%),(1.2)(#12),노항우,"(305,270,320,300,280,280,295/330,320,305,355/450,440,450,470,445,470/445,445,420,430,370,375,500,480,430,410)*(초/90/BA/항0,0.5,1,1.5주)","(>557,640,623,420,550/574,607,605,585/575,575,620_탈리,675/635_탈리,777_탈리,660_탈리,655_탈리)*(가/90/BA/항0,0.5,1,1.5주)",,,,,1,0,1,0,,1.2,12.0
1693.0,레이저컷팅용 점착제 개발(911기반 MMA를 BMA로 변경),2025-5-2 0:00:00,(G75),S250430F,(CX100/0.8%),(TSR5903/5%),(1.2)(#12),노항우,"(370,380/324,358/417,454/530,530)*(초/90/BA/항0,0.5,1,1.5주)","(>626/687/664_탈리/705_탈리)*(가/90/BA/항0,0.5,1,1.5주)",,,,,0,0,0,0,,1.2,12.0
1694.0,레이저컷팅용 점착제 개발(911기반 MMA를 EA로 변경),2025-5-2 0:00:00,(G75),S250430G,(CX100/0.8%),(TSR5903/5%),(1.2)(#12),노항우,"(380,370/312,339/409,394/465,465)*(초/90/BA/항0,0.5,1,1.5주)","(>615/574/647_탈리/690_탈리)*(가/90/BA/항0,0.5,1,1.5주)",,,,,0,0,0,0,,1.2,12.0
1695.0,레이저컷팅용 점착제 개발(911기반 MMA를 EMA로 변경),2025-5-2 0:00:00,(G75),S250430H,(CX100/0.8%),(TSR5903/5%),(1.2)(#12),노항우,"(440,430/413,387/509,483/530,550)*(초/90/BA/항0,0.5,1,1.5주)","(>673/623_탈리/714_탈리/700_탈리)*(가/90/BA/항0,0.5,1,1.5주)",,,,,0,0,0,0,,1.2,12.0
1696.0,가공용(SGO164D대체)GMA 3%+AA 1%+CX100 1%,2025-5-2 0:00:00,(T58),S250326H,(CX100/1%),,(2)(#8),박다영,"(257,242,230,220,250,250/266/280,300)*(초/90/BA/숙성1,2,5일)+(270)*(초/90/DMC4144)","(>570_탈리)*(가/90/BA)+(270,195,195,225,265>480,360,385,520_오염)*(가:80도1시간/180/DMC4144)",,,,,0,0,0,0,,2.0,8.0
1697.0,가공용(SGO164D대체)GMA 5%+AA 1%+CX100 1%,2025-5-2 0:00:00,(T58),S250402F,(CX100/1%),,(2)(#8),박다영,"(320,291,305/344/310,290)*(초/90/BA/숙성1,2,5일)+(275)*(초/90/DMC4144)","(275,265,170>495,410,380)*(가:80도1시간/180/DMC4144)",,,,,0,0,0,0,,2.0,8.0
1698.0,가공용(SGO164D대체)GMA 5%+AA 3%+CX100 1%,2025-5-2 0:00:00,(T58),S250402G,(CX100/1%),,(2)(#8),박다영,"(265,280)*(초/90/BA)",(200>370)*(가:80도1시간/180/DMC4144),,,,,0,0,0,0,,2.0,8.0
1699.0,"가공용(SGO133B대체)909W사양(CS250430D,909+HDDA0.75%),#10",2025-5-2 0:00:00,(T45),CS250430D,(CX100/2.75%)(SV02/2%),(TSR5903/10%)(SA3/0.2%),(2)(#10),이민지,"(148,145)*(초/90/BA)","(151>275)*(가/90/BA),(161>290)*(가/90/#4)",,"(8일양호,8일양호)*(BA)",,,1,0,0,0,,2.0,10.0
1705.0,"레이저컷팅용 점착제 개발(913기반 BA->2-EHA, CHMA->BA)",2025-5-7 0:00:00,(G75),S250430B,(CX100/0.8%),(TSR5903/5%),(1.2)(#12),노항우,"(212,197)*(초/90/BA)",(>225_탈리)*(가/90/BA),,,,,0,0,0,0,,1.2,12.0
1700.0,"가공용(SGO133B대체)909W사양(CS250430D,909+HDDA0.75%),#8",2025-5-2 0:00:00,(T45),CS250430D,(CX100/2.75%)(SV02/2%),(TSR5903/10%)(SA3/0.2%),(2)(#8),이민지,"(144,150)*(초/90/BA)","(124>267)*(가/90/BA),(203>274)*(가/90/#4)",,"(8일양호,8일탈리)*(BA)",,,1,0,0,0,,2.0,8.0
1701.0,"가공용(SGO133B대체)909W사양(CS250430D,909+HDDA0.75%), CX100 2.5% #10",2025-5-2 0:00:00,(T45),CS250430D,(CX100/2.5%)(SV02/2%),(TSR5903/10%)(SA3/0.2%),(2)(#10),이민지,"(183,187)*(초/90/BA)","(169>285)*(가/90/BA),(202>281)*(가/90/#4)",,"(8일양호,8일탈리)*(BA)",,,1,0,0,0,,2.0,10.0
1702.0,"가공용(SGO133B대체)909W사양(CS250430D,909+HDDA0.75%), CX100 2.5% #8",2025-5-2 0:00:00,(T45),CS250430D,(CX100/2.5%)(SV02/2%),(TSR5903/10%)(SA3/0.2%),(2)(#8),이민지,"(170,155)*(초/90/BA)","(140>254)*(가/90/BA),(170>281)*(가/90/#4)",,"(8일양호,8일탈리)*(BA)",,,1,0,0,0,,2.0,8.0
1703.0,장기물성개선용(910E/HDDA적용검토/CS점착제)1684+SA3/0.3%,2025-5-7 0:00:00,(T45),CS250430B,(CX100/2.0%)(SV02/1.5%),(SA3/0.3%),(2.7)(#3),노항우,"(36,35,25,25)*(초/90/BA)","(/>102,101/79,50)*(가/90/BA,304L)",,,,,0,0,0,0,,2.7,3.0
1704.0,장기물성개선용(909AC/HDDA적용검토/CS점착제)1686+SA3/0.3%,2025-5-7 0:00:00,(T45),CS250430D,(CX100/3.5%)(SV02/2%),(SA3/0.3%),(4)(#3),노항우,"(26,28,24,20)*(초/90/BA)","(/>122,131/92,70)*(가/90/BA,304L)",,,,,0,0,0,0,,4.0,3.0
1706.0,가공용(SGO164D대체)1696+TSR5903 10%+SA3 0.2%,2025-5-7 0:00:00,(T58),S250326H,(CX100/1%),(TSR5903/10%)(SA3/0.2%),(2)(#8),박다영,"(370,358,334,355/329)*(초/90/BA/숙성1,2일)","(235>390,535)*(가:80도1시간/180/DCM4144)",,,,,0,0,0,0,,2.0,8.0
1707.0,가공용(SGO164D대체)1697+TSR5903 10%+SA3 0.2%,2025-5-7 0:00:00,(T58),S250402F,(CX100/1%),(TSR5903/10%)(SA3/0.2%),(2)(#8),박다영,"(411,409,334,340/393)*(초/90/BA/숙성1,2일)","(290>545,560)*(가:80도1시간/180/DCM4144)",,,,,0,0,0,0,,2.0,8.0
1708.0,가공용(SGO164D대체)1705+CX100 2%,2025-5-7 0:00:00,(T58),S250326H,(CX100/2%),(TSR5903/10%)(SA3/0.2%),(2)(#8),박다영,"(320,315/294)*(초/90/BA/숙성1,2일)",(150>450)*(가:80도1시간/180/DCM4144),,,,,0,0,0,0,,2.0,8.0
1709.0,가공용(SGO164D대체)1706+CX100 2%,2025-5-7 0:00:00,(T58),S250402F,(CX100/2%),(TSR5903/10%)(SA3/0.2%),(2)(#8),박다영,"(390,381/390)*(초/90/BA/숙성1,2일)",(160>540)*(가:80도1시간/180/DCM4144),,,,,0,0,0,0,,2.0,8.0
1710.0,"가공용(SGO133B대체)CS250430D,909+HDDA0.75%, 1699+TSR5903 15%, #10",2025-5-7 0:00:00,(T45),CS250430D,(CX100/2.75%)(SV02/2%),(TSR5903/15%)(SA1/0.2%),(2)(#10),이민지,"(185,175)*(초/90/BA)","(>323)*(가/90/BA),(>214)*(가/90/#4)",,,,,1,0,0,0,,2.0,10.0
1711.0,"가공용(SGO133B대체)CS250430D,909+HDDA0.75%, 1702+TSR5903 15%, #8",2025-5-7 0:00:00,(T45),CS250430D,(CX100/2.5%)(SV02/2%),(TSR5903/15%)(SA1/0.2%),(2)(#8),이민지,"(174,201,186,165,166,199,198,187/205,205/206,221/250,255/260,250)*(초/90/BA/항0,0.5,1,1.5,2주)+(101)*(초/180/433B)","(/>297,276,271/310/325/350/360)*(가/90/BA/항0,0.5,1,1.5,2주)+(>287,267)*(가/90/#4)+(110)*(가/180/433B)",,(7일스탑마킹)*(BA),,,1,0,0,0,,2.0,8.0
1712.0,장기물성개선용(910E/HDDA적용검토/CS점착제)1703+CX100 3%,2025-5-8 0:00:00,(T45),CS250430B,(CX100/3%)(SV02/1.5%),(SA3/0.3%),(2.7)(#3),박다영,"(27,20)*(초/90/BA)","(>106/65)*(가/90/BA,304L)",,,,,0,0,0,0,,2.7,3.0
1713.0,장기물성개선용(910E/HDDA적용검토/CS점착제)1703+CX100 4%,2025-5-8 0:00:00,(T45),CS250430B,(CX100/4%)(SV02/1.5%),(SA3/0.3%),(2.7)(#3),박다영,"(20,20)*(초/90/BA)","(>140/46)*(가/90/BA,304L)",,,,,0,0,0,0,,2.7,3.0
1714.0,장기물성개선용(910E/HDDA적용검토/CS점착제)1703+3배합,2025-5-8 0:00:00,(T45),CS250430B,(CX100/2.0%)(SV02/1.5%),(SA3/0.3%),(3)(#3),박다영,"(27,32,37,27,50)*(초/90/BA)","(>72,85,55,115/70)*(가/90/BA,304L)",,,,,1,0,0,0,,3.0,3.0
1715.0,장기물성개선용(910E/HDDA적용검토/CS점착제)1703+4배합,2025-5-8 0:00:00,(T45),CS250430B,(CX100/2.0%)(SV02/1.5%),(SA3/0.3%),(4)(#3),박다영,"(20,21,44,31,50)*(초/90/BA)","(>90,60,50,105/36)*(가/90/BA,304L)",,,,,1,0,0,0,,4.0,3.0
1716.0,장기물성개선용(909AC/HDDA적용검토/CS점착제)1704+CX100 4.5%,2025-5-8 0:00:00,(T45),CS250430D,(CX100/4.5%)(SV02/2%),(SA3/0.3%),(4)(#3),박다영,"(23,21)*(초/90/BA)","(>130/71)*(가/90/BA,304L)",,,,,0,0,0,0,,4.0,3.0
1717.0,장기물성개선용(909AC/HDDA적용검토/CS점착제)1704+CX100 5.5%,2025-5-8 0:00:00,(T45),CS250430D,(CX100/5.5%)(SV02/2%),(SA3/0.3%),(4)(#3),박다영,"(21,28)*(초/90/BA)","(>156)/112*(가/90/BA,304L)",,,,,0,0,0,0,,4.0,3.0
1718.0,장기물성개선용(909AC/HDDA적용검토/CS점착제)1704+5배합,2025-5-8 0:00:00,(T45),CS250430D,(CX100/3.5%)(SV02/2%),(SA3/0.3%),(5)(#3),"박다영,진호철","(20,27,30)*(초/90/BA)","(>89,97/65)*(가/90/BA,304L)",,,,,1,0,0,0,,5.0,3.0
1719.0,장기물성개선용(909AC/HDDA적용검토/CS점착제)1704+6배합,2025-5-8 0:00:00,(T45),CS250430D,(CX100/3.5%)(SV02/2%),(SA3/0.3%),(6)(#3),"박다영,진호철","(13,17,30)*(초/90/BA)","(>95,97/71)*(가/90/BA,304L)",,,,,1,0,0,0,,6.0,3.0
1720.0,가공용(SGO453A대체)1666+909(HDDA/0.75%)+CX100/1%,2025-5-7 0:00:00,(SW45),CS250430D,(CX100/1%)(SV02/2%),(TSR5903/20%)(T5845/0.2%),(2.7)(#10),정주현,"(200/210)*(초/90/BA,#4)","(>360/330)*(가/90/BA,#4)",,,,,0,0,0,0,,2.7,10.0
1721.0,가공용(SGO453A대체)1666+909(HDDA/0.75%),2025-5-7 0:00:00,(SW45),CS250430D,(CX100/2%)(SV02/2%),(TSR5903/20%)(T5845/0.2%),(2.7)(#10),정주현,"(170/175)*(초/90/BA,#4)","(>280/300)*(가/90/BA,#4)",,,,,0,0,0,0,,2.7,10.0
1722.0,가공용(SGO453A대체)1720-T5845,2025-5-8 0:00:00,(SW45),CS250430D,(CX100/1%)(SV02/2%),(TSR5903/20%),(2.7)(#10),정주현,"(240,240)*(초/90/BA)",,,,,,0,0,0,0,,2.7,10.0
1723.0,가공용(SGO453A대체)1721-T5845,2025-5-8 0:00:00,(SW45),CS250430D,(CX100/2%)(SV02/2%),(TSR5903/20%),(2.7)(#10),정주현,"(210,220)*(초/90/BA)",,,,,,0,0,0,0,,2.7,10.0
1724.0,가공용(SGO453A대체)1722+TSR5903/15%,2025-5-8 0:00:00,(SW45),CS250430D,(CX100/1%)(SV02/2%),(TSR5903/15%),(2.7)(#10),정주현,"(250,255)*(초/90/BA)",,,,,,0,0,0,0,,2.7,10.0
1725.0,가공용(SGO453A대체)1723+TSR5903/15%,2025-5-8 0:00:00,(SW45),CS250430D,(CX100/2%)(SV02/2%),(TSR5903/15%),(2.7)(#10),정주현,"(235,205)*(초/90/BA)",,,,,,0,0,0,0,,2.7,10.0
1726.0,가공용(SGO133B대체)1702+SA3 0%,2025-5-8 0:00:00,(T45),CS250430D,(CX100/2.5%)(SV02/2%),(TSR5903/10%),(2)(#8),이민지,"(202,206,185,178,196,188,202,200,195,197/205,205/205,207/225,235/275,265)*(초/90/BA/항0,0.5,1,1.5,2주)+(105)*(초/180/433B판)+(136)*(초/180/453판)","((/)/>(287,255,247/291,261,255)/290/300/315/335)*(가/90/BA,#4/항0,0.5,1,1.5,2주)+(/100>200/205,170)*(가/180/433B,453)",,"(7일양호,7일양호)*(BA)",,,1,0,0,0,,2.0,8.0
1727.0,가공용(SGO133B대체)1700+SA3 0%,2025-5-8 0:00:00,(T45),CS250430D,(CX100/2.75%)(SV02/2%),(TSR5903/10%),(2)(#8),이민지,"(190,193,181,175)*(초/90/BA)(88)*(초/180/433B)","(>288)*(가/90/BA),(>300)*(가/90/#4)(140)*(가/180/433B)",,(7일양호)*(BA),,,1,0,0,0,,2.0,8.0
1728.0,가공용(SGO133B대체)1727(802점착제사양),2025-5-8 0:00:00,(T45),CS250430D,(CX100/2.75%)(SV02/2%),(TSR5903/10%),(2)(#8),이민지,"(243,239)*(초/90/BA)(168)*(초/180/433B)","(>389)*(가/90/BA),(>383)*(가/90/#4)(220)*(가/180/433B)",,,,,1,0,0,0,,2.0,8.0
1729.0,가공용(SGO133B대체)1727(704점착제사양),2025-5-8 0:00:00,(T45),CS250430D,(CX100/2.75%)(SV02/2%),(TSR5903/10%),(2)(#8),이민지,"(264,280)*(초/90/BA)(34)*(초/180/433B)","(>442)*(가/90/BA),(>437)*(가/90/#4)(270)*(가/180/433B)",,,,,1,0,0,0,,2.0,8.0
1730.0,장기물성개선용(911E/HDDA적용검토/유화제조성변경)HDDA/0.5%+ER10/0.1%,2025-5-9 0:00:00,(G75),S250507E,(CX100/0.8%),(TSR5903/5%),(1.2)(#12),노항우,"(203/195,175/250,265/255,260)*(초/90/BA/항0,0.5,1,1.5주)","(>300/480/405/550)*(가/90/BA/항0,0.5,1,1.5주)",,,,,0,0,0,0,,1.2,12.0
1731.0,장기물성개선용(911E/HDDA적용검토/유화제조성변경)HDDA/0.5%+A10/0.08%,2025-5-9 0:00:00,(G75),S250507F,(CX100/0.8%),(TSR5903/5%),(1.2)(#12),노항우,"(187/170,180/260,250/250,260)*(초/90/BA/항0,0.5,1,1.5주)","(>310/402/384/510)*(가/90/BA/항0,0.5,1,1.5주)",,,,,0,0,0,0,,1.2,12.0
1732.0,장기물성개선용(911E/HDDA적용검토/유화제조성변경)HDDA/0.75%+ER10/0.1%,2025-5-9 0:00:00,(G75),S250507G,(CX100/0.8%),(TSR5903/5%),(1.2)(#12),노항우,"(203/210,200/285,265/255,265)*(초/90/BA/항0,0.5,1,1.5주)","(///>315/495/465/580)*(가/90/BA/항0,0.5,1,1.5주)",,,,,0,0,0,0,,1.2,12.0
1733.0,장기물성개선용(911E/HDDA적용검토/유화제조성변경)HDDA/0.75%+A10/0.08%,2025-5-9 0:00:00,(G75),S250507H,(CX100/0.8%),(TSR5903/5%),(1.2)(#12),노항우,"(200/195,195/300,260/255,255)*(초/90/BA/항0,0.5,1,1.5주)","(>370/470/435/441)*(가/90/BA/항0,0.5,1,1.5주)",,,,,0,0,0,0,,1.2,12.0
1734.0,레이저컷팅용 점착제 개발(911기반 BMA 4.5%),2025-5-9 0:00:00,(G75),S250508F,(CX100/0.8%),(TSR5903/5%),(1.2)(#12),노항우,"(334/290,275/475,465/460,430)*(초/90/BA/항0,0.5,1,1.5주)","(>600/645_탈리/595/765_탈리)*(가/90/BA/항0,0.5,1,1.5주)",,,,,1,0,1,0,,1.2,12.0
1735.0,레이저컷팅용 점착제 개발(911기반 EMA 4.5%),2025-5-9 0:00:00,(G75),S250508G,(CX100/0.8%),(TSR5903/5%),(1.2)(#12),노항우,"(340,375,405,355,330/320,330,460,475/435,420,505,460/500,465,455,490)*(초/90/BA/항0,0.5,1,1.5주)","(///>580,580/705,510/650/800_탈리,640_탈리,650_탈리)*(가/90/BA/항0,0.5,1,1.5주)",,,,,1,0,1,0,,1.2,12.0
1736.0,레이저컷팅용 점착제 개발(911기반 EA 4.5%),2025-5-9 0:00:00,(G75),S250508H,(CX100/0.8%),(TSR5903/5%),(1.2)(#12),노항우,"(370/370,330/420/475,455)*(초/90/BA/항0,0.5,1,1.5주)","(>550/675/615_탈리/775_탈리)*(가/90/BA/항0,0.5,1,1.5주)",,,,,1,0,1,0,,1.2,12.0
1737.0,가공용(SGO133B대체)1726+TSR5903 12%,2025-5-9 0:00:00,(T45),CS250430D,(CX100/2.5%)(SV02/2%),(TSR5903/12%),(2)(#8),이민지,"(228,213)*(초/90/BA)(138)*(초/180/453)","(>290)*(가/90/BA),(>280)*(가/90/#4)(153)*(가/180/453)",,,,,1,0,0,0,,2.0,8.0
1738.0,가공용(SGO133B대체)1726+TSR5903 15%,2025-5-9 0:00:00,(T45),CS250430D,(CX100/2.5%)(SV02/2%),(TSR5903/15%),(2)(#8),이민지,"(217,224)*(초/90/BA)(140)*(초/180/453)","(>281)*(가/90/BA),(>285)*(가/90/#4)(232)*(가/180/453)",,,,,1,0,0,0,,2.0,8.0
1739.0,"가공용(SGO133B대체)1726, 3배합",2025-5-9 0:00:00,(T45),CS250430D,(CX100/2.5%)(SV02/2%),(TSR5903/10%),(3)(#8),이민지,"(178,181)*(초/90/BA)(85)*(초/180/453)","(>248)*(가/90/BA),(>232)*(가/90/#4)(188)*(가/180/453)",,,,,1,0,0,0,,3.0,8.0
1740.0,가공용(SGO133B대체)1726+CX100 3.0%,2025-5-9 0:00:00,(T45),CS250430D,(CX100/3.0%)(SV02/2%),(TSR5903/10%),(2)(#8),이민지,"(121,123,116,113)*(초/90/BA)(70)*(초/180/453)","(>200)*(가/90/BA),(>184)*(가/90/#4)(64)*(가/180/453)",,,,,1,0,0,0,,2.0,8.0
1741.0,가공용(SGO133B대체)1726+CX100 3.25%,2025-5-9 0:00:00,(T45),CS250430D,(CX100/3.25%)(SV02/2%),(TSR5903/10%),(2)(#8),이민지,"(178,183,182,171)*(초/90/BA)(103)*(초/180/453)","(>247)*(가/90/BA),(>251)*(가/90/#4)(191)*(가/180/453)",,,,,1,0,0,0,,2.0,8.0
1746.0,장기물성개선용(910E/HDDA적용검토/CS점착제)1714-SA3,2025-5-9 0:00:00,(T45),CS250430B,(CX100/2.0%)(SV02/1.5%),,(3)(#3),박다영,"(55,57)*(초/90/BA)",(>80)*(가/90/BA),,,,,0,0,0,0,,3.0,3.0
1747.0,장기물성개선용(910E/HDDA적용검토/CS점착제)1715-SA3,2025-5-9 0:00:00,(T45),CS250430B,(CX100/2.0%)(SV02/1.5%),,(4)(#3),박다영,"(47,58)*(초/90/BA)",(>70)*(가/90/BA),,,,,0,0,0,0,,4.0,3.0
1748.0,장기물성개선용(911E/HDDA 0.75% 적용/CS점착제)CX100/0.2%,2025-5-12 0:00:00,(G75),CS911(HDDA/0.75%),(CX100/0.2%),(TSR5903/5%),(1.2)(#12),진호철,"(230,250,270,245/325,345,270,280/290,255,260,275/295,300,270,260,360,335)*(가/90/BA/항0,0.5,1,1.5주)","(>350,560/522/590_탈리,565/550_탈리/635_탈리)*(가/90/BA/항0,0.5,1,1.5주)",,,,,0,0,0,0,,1.2,12.0
1749.0,장기물성개선용(911E/ER10 0.1% 적용/CS점착제)재현:석출개선,2025-5-12 0:00:00,(G75),CS250423B(재현),(CX100/0.8%),(TSR5903/5%),(1.2)(#12),진호철,"(294,308/450,490/435,455/380,405)*(가/90/BA/항0,0.5,1,1.5주)","(>470/600_탈리/665_탈리/625_탈리)*(가/90/BA/항0,0.5,1,1.5주)",,,,,0,0,0,0,,1.2,12.0
1750.0,장기물성개선용(911E/A10 0.08% 적용/CS점착제)재현:석출개선,2025-5-12 0:00:00,(G75),CS250423C(재현),(CX100/0.8%),(TSR5903/5%),(1.2)(#12),진호철,"(202,305/445,440/415,435/390,385)*(가/90/BA/항0,0.5,1,1.5주)","(>480/590_탈리/670_탈리/655_탈리)*(가/90/BA/항0,0.5,1,1.5주)",,,,,0,0,0,0,,1.2,12.0
1742.0,가공용(SGO164D대체)1706+SV02 2%,2025-5-9 0:00:00,(T58),S250326H,(CX100/1%)(SV02/2%),(TSR5903/10%)(SA3/0.2%),(2)(#8),박다영,"(244,256,255,180)*(초/90/BA)","(190,170>430,430,465)*(가:80도1시간/180/DCM4144)",,,,,0,0,0,0,,2.0,8.0
1743.0,가공용(SGO164D대체)1707+SV02 2%,2025-5-9 0:00:00,(T58),S250402F,(CX100/1%)(SV02/2%),(TSR5903/10%)(SA3/0.2%),(2)(#8),박다영,"(251,276)*(초/90/BA)",(>485)*(가:80도1시간/180/DCM4144),,,,,0,0,0,0,,2.0,8.0
1744.0,가공용(SGO164D대체)1737+TSR5903 15%,2025-5-9 0:00:00,(T58),S250326H,(CX100/1%)(SV02/2%),(TSR5903/15%)(SA3/0.2%),(2)(#8),박다영,"(289,277)*(초/90/BA)",(>455)*(가:80도1시간/180/DCM4144),,,,,0,0,0,0,,2.0,8.0
1745.0,가공용(SGO164D대체)1738+TSR5903 15%,2025-5-9 0:00:00,(T58),S250402F,(CX100/1%)(SV02/2%),(TSR5903/15%)(SA3/0.2%),(2)(#8),박다영,"(280,253)*(초/90/BA)",(>515)*(가:80도1시간/180/DCM4144),,,,,0,0,0,0,,2.0,8.0
1751.0,장기물성개선용(910E/HDDA적용검토/CS점착제)1714+60kg파일럿(919),2025-5-12 0:00:00,(T45),919,(CX100/2.0%)(SV02/1.5%),(SA3/0.3%),(3)(#3),진호철,"(55,55,50,20,20,20,25,21,17,28,31/45,44/50,55/42,42)*(가/90/BA/항0,0.5,1,1.5주)","((/30)/>(115,130,110,115/45)/102/120/115)*(가/90/BA,304L/항0,0.5,1,1.5주)",,,,,0,0,0,0,,3.0,3.0
1752.0,장기물성개선용(910E/HDDA적용검토/CS점착제)1715+60kg파일럿(919),2025-5-12 0:00:00,(T45),919,(CX100/2.0%)(SV02/1.5%),(SA3/0.3%),(4)(#3),진호철,"(45,53,50/38,37/40,40/44,40)*(가/90/BA/항0,0.5,1,1.5주)","(>90,118/110/115/105)*(가/90/BA/항0,0.5,1,1.5주)",,,,,0,0,0,0,,4.0,3.0
1753.0,가공용(SGO164D대체)1698+GMA 5%+AA 3% 2차합성,2025-5-13 0:00:00,(T58),S250428F,(CX100/1%),,(2)(#8),박다영,(325)*(가/90/BA),(130>460)*(가:80도1시간/180/DCM4144),,,,,0,0,0,0,,2.0,8.0
1754.0,가공용(SGO164D대체)1697+40도 2주보관 (GMA 5%+AA 1%),2025-5-13 0:00:00,(T58),"S250402F(40도,14일)",(CX100/1%),,(2)(#8),박다영,(280)*(가/90/BA),(200>400)*(가:80도1시간/180/DCM4144),,,,,0,0,0,0,,2.0,8.0
1755.0,가공용(SGO164D대체)1753+40도 2주보관 (GMA 5%+AA 3%),2025-5-13 0:00:00,(T58),"S250428F(40도,14일)",(CX100/1%),,(2)(#8),박다영,(360)*(가/90/BA),(100>390)*(가:80도1시간/180/DCM4144),,,,,0,0,0,0,,2.0,8.0
1756.0,건축내외장재용(베트남Lixil 알루미늄 프로파일용)1690+β-CEA 1.5%,2025-5-13 0:00:00,(B45),S250509E,(CX100/1.2%),,(1.2)(#12),박다영,"(105,110)*(가/90/BA)",,,,,,0,0,0,0,,1.2,12.0
1757.0,건축내외장재용(베트남Lixil 알루미늄 프로파일용)1690+β-CEA 3%,2025-5-13 0:00:00,(B45),S250509F,(CX100/1.2%),,(1.2)(#12),박다영,"(110,125)*(가/90/BA)",,,,,,0,0,0,0,,1.2,12.0
1758.0,건축내외장재용(베트남Lixil 알루미늄 프로파일용)1690+4-HBA 1.5%,2025-5-13 0:00:00,(B45),S250509G,(CX100/1.2%),,(1.2)(#12),박다영,"(100,105)*(가/90/BA)",,,,,,0,0,0,0,,1.2,12.0
1759.0,건축내외장재용(베트남Lixil 알루미늄 프로파일용)1690+4-HBA 3%,2025-5-13 0:00:00,(B45),S250509H,(CX100/1.2%),,(1.2)(#12),박다영,"(100,85)*(가/90/BA)",,,,,,0,0,0,0,,1.2,12.0
1760.0,가공용(SGO133B대체)1726+60kg파일럿(918),2025-5-13 0:00:00,(T45),918,(CX100/2.5%)(SV02/2%),(TSR5903/10%),(2)(#8),이민지,"(211,216,195,197/200,202/230,220/240,225/235,238)*(가/90/BA/항0,0.5,1,1.5,2주)","(///>290/325/305/320/315)*(가/90/BA/항0,0.5,1,1.5,2주)+(115>180)*(가/180/453판)",,(7일양호)*(BA),,,1,0,0,0,,2.0,8.0
1761.0,장기물성개선용(909AC/HDDA적용검토/CS점착제)1718+60kg파일럿(918),2025-5-13 0:00:00,(T45),918,(CX100/3.5%)(SV02/2%),(SA3/0.3%),(5)(#3),진호철,"(40,22,24,37,30,15,11,20,16/23,20/35,25,25,27/29,35,25,25/30,27/45,45)*(가/90/BA/항0,0.5,1,1.5,2,3주)","(>110,125,120,100,125/70/80,66/55,75/80/100)*(가/90/BA/항0,0.5,1,1.5,2,3주)",,,,,1,0,0,0,,5.0,3.0
1762.0,장기물성개선용(909AC/HDDA적용검토/CS점착제)1719+60kg파일럿(918),2025-5-13 0:00:00,(T45),918,(CX100/3.5%)(SV02/2%),(SA3/0.3%),(6)(#3),진호철,"(40/20,25/21,27/27,24)*(가/90/BA/항0,0.5,1,1.5주)","(>94/65/70/55)*(가/90/BA/항0,0.5,1,1.5주)",,,,,1,0,0,0,,6.0,3.0
1763.0,가공용(SGO164D대체)1696+CHMA 12%,2025-5-14 0:00:00,(T58),S250513H,(CX100/1%),,(2)(#8),박다영,"(160,170,165,180,180/120)*(초/90/BA,DCM4144)","(>350)*(가/90/BA)+(120,145>310,280)*(가:80도1시간/180/DCM4144)",,,,,0,0,0,0,,2.0,8.0
1764.0,가공용(SGO164D대체)1696+CHMA 5%,2025-5-14 0:00:00,(T58),S250513G,(CX100/1%),,(2)(#8),박다영,"(115,130,125,135,135,125/115)*(초/90/BA,DCM4144)","(>320_탈리)*(가/90/BA)++(130,150,100>280,300)*(가:80도1시간/180/DCM4144)",,,,,0,0,0,0,,2.0,8.0
1765.0,가공용(SGO164D대체)1742+CHMA 12%,2025-5-14 0:00:00,(T58),S250513H,(CX100/1%)(SV02/2%),(TSR5903/10%)(SA3/0.2%),(2)(#8),박다영,"(220,205)*(초/90/BA)","(180,140>420,340)*(가:80도1시간/180/DCM4144)",,,,,0,0,0,0,,2.0,8.0
1766.0,가공용(SGO164D대체)1742+CHMA 5%,2025-5-14 0:00:00,(T58),S250513G,(CX100/1%)(SV02/2%),(TSR5903/10%)(SA3/0.2%),(2)(#8),박다영,"(200,165,170,170)*(초/90/BA)","(180,145,130>350,335,235)*(가:80도1시간/180/DCM4144)",,,,,0,0,0,0,,2.0,8.0
1767.0,가공용(SGO113A대체)909AA,2025-5-8 0:00:00,(T45),909,(CX100/3.5%)(SV02/3%),(TSR5903/20%)(T5845/0.2%),(3.0)(#8),정주현,(140)*(초/90/BA),,,,,,0,0,0,0,,3.0,8.0
1768.0,가공용(SGO113A대체)1767+HDDA/0.75%적용,2025-5-8 0:00:00,(T45),CS250430D,(CX100/3.5%)(SV02/3%),(TSR5903/20%)(T5845/0.2%),(3.0)(#8),정주현,"(120,110)*(초/90/BA)",,,,,,0,0,0,0,,3.0,8.0
1773.0,가공용(SGO113A대체)1772+60kg파일럿(918),2025-5-13 0:00:00,(T45),918,(CX100/3.5%)(SV02/2%),(TSR5903/20%),(6.0)(#8),정주현,"(140,150/100)*(초/90/BA,#4)","(/>175/165)*(가/90/BA,#4)",,,,,1,0,0,0,,6.0,8.0
1774.0,가공용(SGO113A대체)1773+TSR5903/15%,2025-5-13 0:00:00,(T45),918,(CX100/3.5%)(SV02/2%),(TSR5903/15%),(6.0)(#8),정주현,"(130,140/90)*(초/90/BA,#4)","(/>235/150)*(가/90/BA,#4)",,,,,1,0,0,0,,6.0,8.0
1769.0,가공용(SGO113A대체)1768+SV02/3%+3배합,2025-5-9 0:00:00,(T45),CS250430D,(CX100/3.5%)(SV02/2%),(TSR5903/20%)(T5845/0.2%),(3.0)(#8),정주현,"(145,140/130)*(초/90/BA,#4)","(/>265/235)*(가/90/BA,#4)",,,,,0,0,0,0,,3.0,8.0
1770.0,가공용(SGO113A대체)1769-T5845,2025-5-9 0:00:00,(T45),CS250430D,(CX100/3.5%)(SV02/2%),(TSR5903/20%),(3.0)(#8),정주현,"(165,190/150)*(초/90/BA,#4)","(/>280/280)*(가/90/BA,#4)",,,,,0,0,0,0,,3.0,8.0
1771.0,가공용(SGO113A대체)1770+4.5배합,2025-5-9 0:00:00,(T45),CS250430D,(CX100/3.5%)(SV02/2%),(TSR5903/20%),(4.5)(#8),정주현,"(155,170/140)*(초/90/BA,#4)","(/>200/215)*(가/90/BA,#4)",,,,,0,0,0,0,,4.5,8.0
1772.0,가공용(SGO113A대체)1770+6.0배합,2025-5-9 0:00:00,(T45),CS250430D,(CX100/3.5%)(SV02/2%),(TSR5903/20%),(6.0)(#8),정주현,"(130,130/130)*(초/90/BA,#4)","(/>180/180)*(가/90/BA,#4)",,,,,0,0,0,0,,6.0,8.0
1775.0,가공용(SGO113A대체)1773+TSR5903/10%,2025-5-13 0:00:00,(T45),918,(CX100/3.5%)(SV02/2%),(TSR5903/10%),(6.0)(#8),정주현,"(100,115,100,110,115,110/125,70,60)*(초/90/BA,#4)","(/>195,190,190/150,160,215)*(가/90/BA,#4)",,(5일양호)*(BA),,,1,0,0,0,,6.0,8.0
1776.0,가공용(SGO453A대체)1722+60kg파일럿(918),2025-5-13 0:00:00,(SW45),918,(CX100/1%)(SV02/2%),(TSR5903/20%),(2.7)(#10),정주현,"(275,280,270,266,279,280,275/290/295/200)*(초/90/BA,#4,HL,태국CSN,DCM VCM)","(/>325/370/340/300)*(가/90/BA,#4,HL,DCM VCM)",,,,,1,0,0,0,,2.7,10.0
1777.0,가공용(SGO453A대체)1723+60kg파일럿(918),2025-5-13 0:00:00,(SW45),918,(CX100/2%)(SV02/2%),(TSR5903/20%),(2.7)(#10),정주현,"(230,220,240,245,255,245,255/250/140)*(초/90/BA,#4,HL,DCM VCM)","(/>330/345/325/270)*(가/90/BA,#4,HL,DCM VCM)",,,,,1,0,0,0,,2.7,10.0
1778.0,가공용(SGO453A대체)1724+60kg파일럿(918),2025-5-13 0:00:00,(SW45),918,(CX100/1%)(SV02/2%),(TSR5903/15%),(2.7)(#10),정주현,"(260,260,265,245,245,245,245/230/265/180)*(초/90/BA,#4,HL,태국CSN,DCM VCM)","(/>340/360/340/250)*(가/90/BA,#4,HL,DCM VCM)",,,,,1,0,0,0,,2.7,10.0
1779.0,가공용(SGO453A대체)1725+60kg파일럿(918),2025-5-13 0:00:00,(SW45),918,(CX100/2%)(SV02/2%),(TSR5903/15%),(2.7)(#10),정주현,"(240,250,250,235,250,235,240/210/170)*(초/90/BA,#4,HL,DCM VCM)","(/>315/325/320/210)*(가/90/BA,#4,HL,DCM VCM)",,,,,1,0,0,0,,2.7,10.0
1780.0,가공용(SGO453A대체)1778+TSR5903/17%,2025-5-13 0:00:00,(SW45),918,(CX100/1%)(SV02/2%),(TSR5903/17%),(2.7)(#10),정주현,"(275,265,250,265,260,265,260/230/280/195)*(초/90/BA,#4,HL,태국CSN,DCM VCM)","(/>340/355/345/290)*(가/90/BA,#4,HL,DCM VCM)",,(5일백탁)*(BA),,,1,0,0,0,,2.7,10.0
1781.0,기초실험(수성이형제/웨팅제첨가)1596+Z-2004 2.5%(aq)+BYK-346 0.5%,2025-5-15 0:00:00,(G75)_Z-2004 2.5%(aq)+BYK-346 0.5%,911,(CX100/0.8%),(TSR5903/5%),(1.2)(#12),박다영,"(260,260_오염)*(초/90/BA)+(70)*(박리력/180/양쪽당김)",,,,,,0,0,0,0,,1.2,12.0
1782.0,기초실험(수성이형제/웨팅제첨가)1596+Z-2004 2.5%(aq)+BYK-348 0.5%,2025-5-15 0:00:00,(G75)_Z-2004 2.5%(aq)+BYK-348 0.5%,911,(CX100/0.8%),(TSR5903/5%),(1.2)(#12),박다영,"(250,200_오염)*(초/90/BA)+(70)*(박리력/180/양쪽당김)",,,,,,0,0,0,0,,1.2,12.0
1783.0,기초실험(수성이형제/웨팅제첨가)1596+K-256 2.5%(aq)+BYK-346 0.5%,2025-5-15 0:00:00,(G75)_K-256 2.5%(aq)+BYK-346 0.5%,911,(CX100/0.8%),(TSR5903/5%),(1.2)(#12),박다영,"(195,185_오염)*(초/90/BA)+(160)*(박리력/180/양쪽당김)",,,,,,0,0,0,0,,1.2,12.0
1784.0,기초실험(수성이형제/웨팅제첨가)1596+K-256 2.5%(aq)+BYK-348 0.5%,2025-5-15 0:00:00,(G75)_K-256 2.5%(aq)+BYK-348 0.5%,911,(CX100/0.8%),(TSR5903/5%),(1.2)(#12),박다영,"(235,220_오염)*(초/90/BA)+(190)*(박리력/180/양쪽당김)",,,,,,0,0,0,0,,1.2,12.0
1785.0,가공용(SGO453대체)911+HDDA0.75%+CX100 0.6%,2025-5-16 0:00:00,(T45),911+HDDA0.75%,(CX100/0.6%),,(1.2)(#10),이민지,"(152,152)*(초/90/BA)(136)*(초/180/453)","(>265)*(가/90/BA),(>265)*(가/90/#4)(163)*(가/180/453)",,,,,0,0,0,0,,1.2,10.0
1786.0,"가공용(SGO453대체)919+CX100 0.6%, 사선80",2025-5-16 0:00:00,(T45),919,(CX100/0.6%),,(1.2)(#10),이민지,"(210,229,179,176,187,190)*(초/90/BA)(180)*(초/180/453)","(>312)*(가/90/BA),(>309)*(가/90/#4)(192)*(가/180/453)",,,,,1,0,0,0,,1.2,10.0
1787.0,기초실험(수성이형제/경화제첨가)1596+Z-2004+SV02/90%+BYK-346/25%+38.5배합,2025-5-16 0:00:00,(G75)_Z-2004+SV02/90%+BYK-346/25%+38.5배합,911,(CX100/0.8%),(TSR5903/5%),(1.2)(#12),박다영,"(65,55_오염)*(초/90/BA)+(440)*(박리력/180/양쪽당김)",,,,,,0,0,0,0,,1.2,12.0
1788.0,"가공용(SGO453대체)919+CX100 0.6%, 사선120",2025-5-19 0:00:00,(T45),919,(CX100/0.6%),,(2.0)(#8),이민지,"(155,148)*(초/90/BA)(136)*(초/180/453)","(>219)*(가/90/BA),(>242)*(가/90/#4_스탑마킹)(151)*(가/180/453)",,(7일양호)*(BA),,,1,0,0,0,,2.0,8.0
1789.0,가공용(SGO453대체)1788+tsr5903 10%,2025-5-19 0:00:00,(T45),919,(CX100/0.6%),(TSR5903/10%),(2.0)(#8),이민지,"(221,225,248,237,243)*(초/90/BA)(170,181)*(초/180/453)","(>308,296_탈리)*(가/90/BA),(>286,311_스탑마킹)*(가/90/#4)(191,267)*(가/180/453)",,(4일탈리)*(BA),,,1,0,0,0,,2.0,8.0
1790.0,가공용(SGO453대체)1789+sv02 2%,2025-5-19 0:00:00,(T45),919,(CX100/0.6%)(SV02/2%),(TSR5903/10%),(2.0)(#8),이민지,"(203,213)*(초/90/BA)(153)*(초/180/453)","(>240)*(가/90/BA),(>282)*(가/90/#4_스탑마킹)(147)*(가/180/453)",,(7일양호)*(BA),,,1,0,0,0,,2.0,8.0
1791.0,일반보호용(도림통산이물제거용)909K ref.,2025-5-19 0:00:00,(T38),909,(CX100/3.5%),,(6)(#3),박다영,"(45,55,75,60,49,41/55,60)*(초/90/BA,PET)","(>130,110,135)*(가/90/BA)",,,,,0,0,0,0,,6.0,3.0
1792.0,일반보호용(도림통산이물제거용)1791+918 점착제,2025-5-19 0:00:00,(T38),918,(CX100/3.5%),,(6)(#3),박다영,"(50,45/50,65)*(초/90/BA,PET)",(>120)*(가/90/BA),,,,,0,0,0,0,,6.0,3.0
1793.0,일반보호용(도림통산이물제거용)1792+CX100/3%,2025-5-19 0:00:00,(T38),918,(CX100/3%),,(6)(#3),박다영,"(55,45,70,65,64,64/60,70)*(초/90/BA,PET)","(>135,135,130)*(가/90/BA)",,,,,0,0,0,0,,6.0,3.0
1794.0,일반보호용(도림통산이물제거용)1792+CX100/2.5%,2025-5-19 0:00:00,(T38),918,(CX100/2.5%),,(6)(#3),박다영,"(60,50/65,70)*(초/90/BA,PET)",(>145)*(가/90/BA),,,,,0,0,0,0,,6.0,3.0
1795.0,가공용(SGO113A대체/베트남불량대응)909X ref.,2025-5-19 0:00:00,(T45),909,(CX100/3.5%)(SV02/3%),(TSR5903/20%)(SA3/0.2%),(6)(#8),박다영,"(90,80)*(초/90/BA)",,,,,,0,0,0,0,,6.0,8.0
1796.0,가공용(SGO113A대체/베트남불량대응)909AA ref.,2025-5-19 0:00:00,(T45),909,(CX100/3.5%)(SV02/3%),(TSR5903/20%)(SA3/0.2%),(3)(#8),박다영,"(130,110)*(초/90/BA)",,,,,,0,0,0,0,,3.0,8.0
1797.0,장기물성개선용(910E/HDDA적용검토)1751+919 Lab합성,2025-5-20 0:00:00,(T45),S250516G,(CX100/2.0%)(SV02/1.5%),(SA3/0.3%),(3)(#3),박다영,"(25,25)*(초/90/BA)","(/15>125/95)*(가/90/BA,304L)",,,,,0,0,0,0,,3.0,3.0
1798.0,장기물성개선용(910E/HDDA적용검토)1751+CHMA 10%,2025-5-20 0:00:00,(T45),S250516H,(CX100/2.0%)(SV02/1.5%),(SA3/0.3%),(3)(#3),박다영,"(20,16,20,22/12)*(초/90/BA,304L)","(/12>65,70/65)*(가/90/BA,304L)",,,,,0,0,0,0,,3.0,3.0
1799.0,장기물성개선용(910E/HDDA적용검토)1751+918혼용(1:1),2025-5-20 0:00:00,(T45),919:918=1:1,(CX100/2.0%)(SV02/1.5%),(SA3/0.3%),(3)(#3),박다영,"(28,22,25,25,30,25,46,42,45,47,30,30/26)*(초/90/BA,304L)","(/22>115,110,140,125/100,100)*(가/90/BA,304L)",,,,,0,0,0,0,,3.0,3.0
1800.0,장기물성개선용(910E/HDDA적용검토)1751+918혼용(8:2),2025-5-20 0:00:00,(T45),919:918=8:2,(CX100/2.0%)(SV02/1.5%),(SA3/0.3%),(3)(#3),박다영,"(21,23,18,18)*(초/90/BA)","(/23>140/80)*(가/90/BA,304L)",,,,,0,0,0,0,,3.0,3.0
1801.0,가공용(SGO164D대체)1764+HDDA 0.75%,2025-5-20 0:00:00,(T58),S250519G,(CX100/1%),,(2)(#8),박다영,"(80,80)*(초/90/BA)+(30)*(초/180/DCM4144)",,,,,,0,0,0,0,,2.0,8.0
1802.0,가공용(SGO164D대체)1766+HDDA 0.75%,2025-5-20 0:00:00,(T58),S250519G,(CX100/1%)(SV02/2%),(TSR5903/10%)(SA3/0.2%),(2)(#8),박다영,"(100,130)*(초/90/BA)",(35>120)*(가:80도1시간/180/DCM4144),,,,,0,0,0,0,,2.0,8.0
1803.0,건축내외장재용(베트남Lixil 알루미늄 프로파일용)911E#60목B45,2025-5-20 0:00:00,(B45),911,(CX100/0.8%),(TSR5903/5%),(1.2)(#12),박다영,"(270,270)*(초/90/BA)",,,,,,0,0,0,0,,1.2,12.0
1804.0,건축내외장재용(베트남Lixil 알루미늄 프로파일용)1803+917점착제,2025-5-20 0:00:00,(B45),917,(CX100/0.8%),(TSR5903/5%),(1.2)(#12),박다영,"(370,385)*(초/90/BA)",,,,,,0,0,0,0,,1.2,12.0
1805.0,건축내외장재용(베트남Lixil 알루미늄 프로파일용)1803+917기반 911조성,2025-5-20 0:00:00,(B45),S250519H,(CX100/0.8%),(TSR5903/5%),(1.2)(#12),박다영,"(800,900,930,845_오염)*(초/90/BA)",,,,,,0,0,0,0,,1.2,12.0
1806.0,"건축내외장재용(베트남Lixil 알루미늄 프로파일용)1803+913기반 주모노머 2-EHA, 부모노머 BA",2025-5-20 0:00:00,(B45),S250430B,(CX100/0.8%),(TSR5903/5%),(1.2)(#12),박다영,"(180,170)*(초/90/BA)",,,,,,0,0,0,0,,1.2,12.0
1807.0,가공용(SGO453대체)1789+sv02 0.5%,2025-5-20 0:00:00,(T45),919,(CX100/0.6%)(SV02/0.5%),(TSR5903/10%),(2.0)(#8),이민지,"(231,224)*(초/90/BA)(186)*(초/180/453)","(>279)*(가/90/BA),(>285_스탑마킹)*(가/90/#4)(217)*(가/180/453)",,,,,1,0,0,0,,2.0,8.0
1808.0,가공용(SGO453대체)1789+sv02 1.0%,2025-5-20 0:00:00,(T45),919,(CX100/0.6%)(SV02/1.0%),(TSR5903/10%),(2.0)(#8),이민지,"(215,214)*(초/90/BA)(208)*(초/180/453)","(>243)*(가/90/BA),(>288_스탑마킹)*(가/90/#4)(253)*(가/180/453)",,,,,1,0,0,0,,2.0,8.0
1809.0,기초실험(수성이형제/경화제첨가)1787+SV02 40%,2025-5-20 0:00:00,(G75)_Z-2004+SV02/40%+BYK-346/25%+38.5배합,911,(CX100/0.8%),(TSR5903/5%),(1.2)(#12),박다영,"(205,225_오염)*(초/90/BA)+(90)*(박리력/180/양쪽당김)",,,,,,0,0,0,0,배면액 도포/건조 후 물결무늬 있음.,1.2,12.0
1810.0,기초실험(수성이형제/경화제첨가)1787+SV02 20%,2025-5-20 0:00:00,(G75)_Z-2004+SV02/20%+BYK-346/25%+38.5배합,911,(CX100/0.8%),(TSR5903/5%),(1.2)(#12),박다영,"(265,220_오염)*(초/90/BA)+(65)*(박리력/180/양쪽당김)",,,,,,0,0,0,0,배면액 도포/건조 후 물결무늬 있음.,1.2,12.0
1811.0,기초실험(수성이형제/경화제첨가)1787+SV02 10%,2025-5-20 0:00:00,(G75)_Z-2004+SV02/10%+BYK-346/25%+38.5배합,911,(CX100/0.8%),(TSR5903/5%),(1.2)(#12),박다영,"(205,225_오염)*(초/90/BA)+(50)*(박리력/180/양쪽당김)",,,,,,0,0,0,0,배면액 도포/건조 후 물결무늬 있음.,1.2,12.0
1812.0,기초실험(수성이형제/경화제첨가)1810+80도 2시간 보관 후 배면(SV02 20%),2025-5-21 0:00:00,(G75)_Z-2004+SV02/20%+BYK-346/25%+38.5배합,911,(CX100/0.8%),(TSR5903/5%),(1.2)(#12),박다영,"(245,225_오염)*(초/90/BA)+(45)*(박리력/180/양쪽당김)",,,,,,0,0,0,0,배면액 도포/건조 후 물결무늬 있음.,1.2,12.0
1813.0,기초실험(수성이형제/경화제첨가)1812+80도 2시간 보관 후 배면(WS-700 20%),2025-5-21 0:00:00,(G75)_Z-2004+WS-700/20%+BYK-346/25%+38.5배합,911,(CX100/0.8%),(TSR5903/5%),(1.2)(#12),박다영,"(275,300_오염)*(초/90/BA)+(180)*(박리력/180/양쪽당김)",,,,,,0,0,0,0,배면액 도포/건조 후 물결무늬 있음.,1.2,12.0
1814.0,기초실험(수성이형제/경화제첨가)1812+80도 2시간 보관 후 배면(K-2035E 20%),2025-5-21 0:00:00,(G75)_Z-2004+K-2035E/20%+BYK-346/25%+38.5배합,911,(CX100/0.8%),(TSR5903/5%),(1.2)(#12),박다영,"(245,245_오염)*(초/90/BA)+(35)*(박리력/180/양쪽당김)",,,,,,0,0,0,0,,1.2,12.0
1815.0,레이저컷팅용 점착제 개발(911기반 MMA 4.5%+HDDA 0.75%) CX100/0.2%,2025-5-22 0:00:00,(G75),S250519A,(CX100/0.2%),(TSR5903/5%),(1.2)(#12),박다영,"(260,260/255,265/285,285/260,280,445,435)*(초/90/BA/항0,0.5,1,1.5주)","(>590/580_탈리/520_탈리/590_탈리,595_탈리)*(가/90/BA/항0,0.5,1,1.5주)",,,,,0,0,0,0,,1.2,12.0
1816.0,레이저컷팅용 점착제 개발(911기반 EA 4.5%+HDDA 0.75%) CX100/0.2%,2025-5-22 0:00:00,(G75),S250519C,(CX100/0.2%),(TSR5903/5%),(1.2)(#12),박다영,"(340,330/360,320/355,385/385,380,430,430)*(초/90/BA/항0,0.5,1,1.5주)","(>570/530_탈리/540_탈리/595_탈리,575_탈리)*(가/90/BA/항0,0.5,1,1.5주)",,,,,0,0,0,0,,1.2,12.0
1817.0,레이저컷팅용 점착제 개발(911기반 EMA 4.5%+HDDA 0.75%) CX100/0.2%,2025-5-22 0:00:00,(G75),S250520A,(CX100/0.2%),(TSR5903/5%),(1.2)(#12),박다영,"(250,225/285,270/305,280/285,290,445,450)*(초/90/BA/항0,0.5,1,1.5주)","(>595/595_탈리/560_탈리/540_탈리,585_탈리)*(가/90/BA/항0,0.5,1,1.5주)",,,,,0,0,0,0,,1.2,12.0
1818.0,건축내외장재용(베트남Lixil 알루미늄 프로파일용)1805+CX100 함량별(0.8%),2025-5-22 0:00:00,(B45),S250519H,(CX100/0.8%),,(1.2)(#12),박다영,"(330,350,355,355_오염)*(초/90/BA)",,"(오염/오염)*(80도3시간,60도1시간/BA)",,,,0,0,0,0,,1.2,12.0
1819.0,건축내외장재용(베트남Lixil 알루미늄 프로파일용)1805+CX100 함량별(2%),2025-5-22 0:00:00,(B45),S250519H,(CX100/2%),,(1.2)(#12),박다영,"(190,190)*(초/90/BA)",,"(양호/양호)*(80도3시간,60도1시간/BA)",,,,0,0,0,0,,1.2,12.0
1820.0,건축내외장재용(베트남Lixil 알루미늄 프로파일용)1805+CX100 함량별(4%),2025-5-22 0:00:00,(B45),S250519H,(CX100/4%),,(1.2)(#12),박다영,"(180,195)*(초/90/BA)",,,,,,0,0,0,0,,1.2,12.0
1821.0,장기물성개선용(910E/HDDA적용검토)1751+918혼용(6:4),2025-5-21 0:00:00,(T45),919:918=6:4,(CX100/2.0%)(SV02/1.5%),(SA3/0.3%),(3)(#3),박다영,"(34,27/25)*(초/90/BA,304L)",(>115)*(가/90/BA),,,,,0,0,0,0,,3.0,3.0
1822.0,장기물성개선용(910E/HDDA적용검토)1751+918혼용(4:6),2025-5-21 0:00:00,(T45),919:918=4:6,(CX100/2.0%)(SV02/1.5%),(SA3/0.3%),(3)(#3),박다영,"(40,54/32)*(초/90/BA,304L)",(>110)*(가/90/BA),,,,,0,0,0,0,,3.0,3.0
1823.0,건축내외장재용(베트남Lixil 알루미늄 프로파일용)1805+CX100 함량별(8%),2025-5-22 0:00:00,(B45),S250519H,(CX100/8%),,(1.2)(#12),박다영,"(220,205)*(초/90/BA)",,,,,,0,0,0,0,,1.2,12.0
1824.0,가공용(SGO453대체)1788+tsr5903 5%+sv02 2%,2025-5-21 0:00:00,(T45),919,(CX100/0.6%)(SV02/2.0%),(TSR5903/5%),(2.0)(#8),이민지,"(195,193)*(초/90/BA)(171)*(초/180/453)","(>236)*(가/90/BA),(212)*(가/180/453)",,(7일양호)*(BA),,,1,0,0,0,,2.0,8.0
1825.0,가공용(SGO453대체)1788+cx100 1.2%+tsr5903 5%+sv02 2%,2025-5-21 0:00:00,(T45),919,(CX100/1.2%)(SV02/2.0%),(TSR5903/5%),(2.0)(#8),이민지,"(179,172)*(초/90/BA)(136)*(초/180/453)","(>229)*(가/90/BA),(190)*(가/180/453)",,(7일양호)*(BA),,,1,0,0,0,,2.0,8.0
1826.0,가공용(SGO453대체)1788+cx100 2.0%+tsr5903 5%+sv02 2%,2025-5-21 0:00:00,(T45),919,(CX100/2.0%)(SV02/2.0%),(TSR5903/5%),(2.0)(#8),이민지,"(159,152)*(초/90/BA)(126)*(초/180/453)","(>253)*(가/90/BA),(196)*(가/180/453)",,(7일양호)*(BA),,,1,0,0,0,,2.0,8.0
1827.0,가공용(SGO453대체)1825+tsr5903 10%,2025-5-22 0:00:00,(T45),919,(CX100/1.2%)(SV02/2.0%),(TSR5903/10%),(2.0)(#8),이민지,"(198,197)*(초/90/BA)(113)*(초/180/453)","(>241)*(가/90/BA),(146)*(가/180/453)",,(7일탈리)*(BA),,,1,0,0,0,,2.0,8.0
1828.0,가공용(SGO453대체)1827+sv02 1.0%,2025-5-22 0:00:00,(T45),919,(CX100/1.2%)(SV02/1.0%),(TSR5903/10%),(2.0)(#8),이민지,"(212,205,217,213/227,234/215,220/255,255/230,240)*(초/90/BA/항0,0.5,1,1.5,2주)+(138,163/178)*(초/180/453/항0,0.5,1주)","(>260,274/285/280/320/270)*(가/90/BA/항0,0.5,1,1.5,2주)+(///180/185>237,225/210/185/245/240)*(가/180/453/항0,0.5,1,1.5,2주)",,(7일탈리)*(BA),,,1,0,0,0,,2.0,8.0
1829.0,가공용(SGO453대체)1828+cx100 2.0%,2025-5-22 0:00:00,(T45),919,(CX100/2.0%)(SV02/1.0%),(TSR5903/10%),(2.0)(#8),이민지,"(196,196)*(초/90/BA)(136)*(초/180/453)","(>263)*(가/90/BA),(160)*(가/180/453)",,(7일양호)*(BA),,,1,0,0,0,,2.0,8.0
1830.0,기초실험(수성이형제/경화제첨가)1814+ 상온 보관 후 배면(K-2035E 20%),2025-5-22 0:00:00,(G75)_Z-2004+K-2035E/20%+BYK-346/25%+38.5배합,911,(CX100/0.8%),(TSR5903/5%),(1.2)(#12),진호철,"(295,290_오염)*(초/90/BA)+(45)*(박리력/180/양쪽당김)",,,,,,0,0,0,0,,1.2,12.0
1831.0,기초실험(수성이형제/경화제첨가)1814+80도 3시간 보관 후 배면(K-2035E 10%),2025-5-22 0:00:00,(G75)_Z-2004+K-2035E/10%+BYK-346/25%+38.5배합,911,(CX100/0.8%),(TSR5903/5%),(1.2)(#12),진호철,"(270,270_오염)*(초/90/BA)+(55)*(박리력/180/양쪽당김)",,,,,,0,0,0,0,,1.2,12.0
1832.0,기초실험(수성이형제/경화제첨가)1814+80도 3시간 보관 후 배면(K-2035E 20%),2025-5-22 0:00:00,(G75)_Z-2004+K-2035E/20%+BYK-346/25%+38.5배합,911,(CX100/0.8%),(TSR5903/5%),(1.2)(#12),진호철,"(265,285)*(초/90/BA)+(50)*(박리력/180/양쪽당김)",,,,,,0,0,0,0,,1.2,12.0
1833.0,기초실험(수성이형제/경화제첨가)1814+80도 3시간 보관 후 배면(K-2035E 30%),2025-5-22 0:00:00,(G75)_Z-2004+K-2035E/30%+BYK-346/25%+38.5배합,911,(CX100/0.8%),(TSR5903/5%),(1.2)(#12),진호철,"(275,300_오염)*(초/90/BA)+(50)*(박리력/180/양쪽당김)",,,,,,0,0,0,0,,1.2,12.0
1834.0,기초실험(신규레벨링제검토)910E ref.,2025-5-22 0:00:00,(T45),910,(CX100/2.0%)(SV02/1.5%),(SA3/0.2%),(2.7)(#3),박다영,"(35,36)*(초/90/BA)",(>140)*(가/90/BA),,,,,0,0,0,0,,2.7,3.0
1835.0,기초실험(신규레벨링제검토)1835+BYK-346,2025-5-22 0:00:00,(T45),910,(CX100/2.0%)(SV02/1.5%),(BYK-346/0.2%),(2.7)(#3),박다영,"(48,49)*(초/90/BA)",(>135)*(가/90/BA),,,,,0,0,0,0,,2.7,3.0
1852.0,건축내외장재용(베트남Lixil 알루미늄 프로파일용)1848+SE790G 15%,2025-5-27 0:00:00,(청색T45),911,(CX100/0.8%),(SE790G/15%),(2.7)(#12),이민지,"(195,195/125)*(초/90/BA,DCM4144)",,,,,,0,0,0,0,,2.7,12.0
1851.0,건축내외장재용(베트남Lixil 알루미늄 프로파일용)1848+SE790G 5%,2025-5-27 0:00:00,(청색T45),911,(CX100/0.8%),(SE790G/5%),(2.7)(#12),이민지,"(170,185)*(초/90/BA)",,,,,,0,0,0,0,,2.7,12.0
1838.0,장기물성개선용(910E/HDDA적용검토)1751+CHMA 15%,2025-5-26 0:00:00,(T45),,(CX100/2.0%)(SV02/1.5%),(SA3/0.3%),(3)(#3),박다영,,,,,,,0,0,0,0,도포 미진행(919 점착제 자체 NG),3.0,3.0
1839.0,장기물성개선용(911E/HDDA적용검토/CS점착제)1586+TSR5903/10%,2025-5-27 0:00:00,(G75),CS250418B,(CX100/0.2%),(TSR5903/10%),(1.2)(#12),노항우,"(290,280/405,405/365,340/385,400)*(초/90/BA/항0,0.5,1,1.5주)","(///>450/535/565/455)*(가/90/BA/항0,0.5,1,1.5주)",,,,,0,0,0,0,,1.2,12.0
1840.0,레이저컷팅용 점착제 개발(911기반 MMA 4.5%)+TSR5903/7%,2025-5-27 0:00:00,(G75),S250430D,(CX100/0.8%),(TSR5903/7%),(1.2)(#12),노항우,"(350,340/450,460/475,480/440,460)*(초/90/BA/항0,0.5,1,1.5주)","(///>485/565/690_탈리/670_탈리)*(가/90/BA/항0,0.5,1,1.5주)",,,,,1,0,1,0,,1.2,12.0
1841.0,레이저컷팅용 점착제 개발(911기반 MMA 4.5%)+TSR5903/10%,2025-5-27 0:00:00,(G75),S250430D,(CX100/0.8%),(TSR5903/10%),(1.2)(#12),노항우,"(410,385,360,395,400,455/350,370/420,470,485/505,510,395,390)*(초/90/BA/항0,0.5,1,1.5주)","(///>490,610,610/545/660_탈리,710_탈리/610_탈리,595_탈리)*(가/90/BA/항0,0.5,1,1.5주)",,(7일양호)*(BA),,,1,0,0,0,,1.2,12.0
1842.0,레이저컷팅용 점착제 개발(911기반 EMA 4.5%)+TSR5903/7%,2025-5-27 0:00:00,(G75),S250508G,(CX100/0.8%),(TSR5903/7%),(1.2)(#12),노항우,"(415,395/450,460/475,475/480,515)*(초/90/BA/항0,0.5,1,1.5주)","(///>640/575_탈리/700_탈리/645_탈리)*(가/90/BA/항0,0.5,1,1.5주)",,,,,1,0,1,0,,1.2,12.0
1843.0,레이저컷팅용 점착제 개발(911기반 EMA 4.5%)+TSR5903/10%,2025-5-27 0:00:00,(G75),S250508G,(CX100/0.8%),(TSR5903/10%),(1.2)(#12),노항우,"(460,460/460,485/575,540/515,550)*(초/90/BA/항0,0.5,1,1.5주)","(///>615,725/630_탈리/725_탈리/600_탈리)*(가/90/BA/항0,0.5,1,1.5주)",,,,,0,0,0,0,,1.2,12.0
1844.0,"가공용(SGO133B대체)1760, 원단변경",2025-5-26 0:00:00,(청색T45),918,(CX100/2.5%)(SV02/2%),(TSR5903/10%),(2)(#8),이민지,"(200,205)*(초/90/BA)","(>330)*(가/90/BA),(>300)*(가/90/#4)",,,,,0,0,0,0,,2.0,8.0
1845.0,장기물성개선용(910E/HDDA적용검토)918A 사양+3배합,2025-5-26 0:00:00,(T45),918,(CX100/3.5%)(SV02/2%),(SA3/0.3%),(3)(#3),박다영,"(30,35)*(초/90/BA)",(>150)*(가/90/BA),,,,,0,0,0,0,,3.0,3.0
1846.0,장기물성개선용(909AC/HDDA적용검토/CS점착제)1761+4배합,2025-5-26 0:00:00,(T45),918,(CX100/3.5%)(SV02/2%),(SA3/0.3%),(4)(#3),박다영,"(25,27)*(초/90/BA)",(>135)*(가/90/BA),,,,,0,0,0,0,,4.0,3.0
1847.0,레이저컷팅용 점착제 개발(911기반 MMA 0%)+TSR5903/10%,2025-5-27 0:00:00,(G75),S250526B,(CX100/0.8%),(TSR5903/10%),(1.2)(#12),노항우,"(485,430,465,470,420,400,455,460,400,425/370,420,395,425/405,480,475,475,495/490,440,465,465,450,435)*(초/90/BA/항0,0.5,1,1.5주)","(>560,480,615,565/555,625_탈리,620_탈리/685,630_탈리/640_탈리,710_탈리,605)*(가/90/BA/항0,0.5,1,1.5주)",,(7일양호)*(BA),,,1,0,1,0,,1.2,12.0
1848.0,건축내외장재용(베트남Lixil 알루미늄 프로파일용)911E REF.,2025-5-27 0:00:00,(청색T45),911,(CX100/0.8%),(TSR5903/5%),(2.7)(#12),이민지,"(265,265,256,252,310,280)*(초/90/BA)","(310,305)*(가/90/BA)",(양호)*(150도15분/BA),,,,0,0,0,0,,2.7,12.0
1849.0,건축내외장재용(베트남Lixil 알루미늄 프로파일용)1848+TSR1650 5%,2025-5-27 0:00:00,(청색T45),911,(CX100/0.8%),(TSR1650/5%),(2.7)(#12),이민지,"(265,300)*(초/90/BA)",,,,,,0,0,0,0,,2.7,12.0
1850.0,건축내외장재용(베트남Lixil 알루미늄 프로파일용)1848+TSR1650 15%,2025-5-27 0:00:00,(청색T45),911,(CX100/0.8%),(TSR1650/15%),(2.7)(#12),이민지,"(280,280)*(초/90/BA)",,,,,,0,0,0,0,,2.7,12.0
1836.0,건축내외장재용(베트남Lixil 알루미늄 프로파일용)1819+TSR5903/5%,2025-5-26 0:00:00,(B45),S250519H,(CX100/2%),(TSR5903/5%),(1.2)(#12),박다영,"(330,320)*(초/90/BA)",,"(오염/오염)*(80도3시간,60도1시간/BA)",,,,0,0,0,0,,1.2,12.0
1837.0,건축내외장재용(베트남Lixil 알루미늄 프로파일용)1819+TSR5903/10%,2025-5-26 0:00:00,(B45),S250519H,(CX100/2%),(TSR5903/10%),(1.2)(#12),박다영,"(400,400)*(초/90/BA)",,"(오염/오염)*(80도3시간,60도1시간/BA)",,,,0,0,0,0,,1.2,12.0
1853.0,가공용(SGO164D대체)1763+(CHMA 12%+BA:2EHA=1:1),2025-5-28 0:00:00,(T58),S250527H,(CX100/1%),,(2)(#8),박다영,"(150,145/175)*(초/90/BA,DCM4144)",(>430_탈리)*(가/90/BA),,,,,0,0,0,0,,2.0,8.0
1854.0,가공용(SGO164D대체)1764+(CHMA 5%+BA:2EHA=1:1),2025-5-28 0:00:00,(T58),S250523G,(CX100/1%),,(2)(#8),박다영,"(110,115)*(초/90/BA)",(>370_탈리)*(가/90/BA),,,,,0,0,0,0,,2.0,8.0
1855.0,품질검증용(외면발포WPO필름평가)911S기반 기존WPO,2025-5-28 0:00:00,(WPO100),911,(CX100/1%)(SV02/1.5%),(TSR5903/5%),(1.2)(#12),노항우,"(335,320)*(초/90/BA)",(>300_오염)*(가/90/BA),,(10일양호)*(BA),,,0,0,0,0,,1.2,12.0
1856.0,품질검증용(외면발포WPO필름평가)911S기반 외면발포WPO,2025-5-28 0:00:00,(외면발포WPO80),911,(CX100/1%)(SV02/1.5%),(TSR5903/5%),(1.2)(#12),노항우,"(245,245)*(초/90/BA)",(>465)*(가/90/BA),,(10일양호)*(BA),,,0,0,0,0,,1.2,12.0
1857.0,품질검증용(베트남사용B&W필름평가)913A기반 기존B&W,2025-5-28 0:00:00,(BW),913,(CX100/1.3%),,(2.7)(#8),노항우,"(200,210)*(초/90/BA)",(>295)*(가/90/BA),,,,,0,0,0,0,,2.7,8.0
1858.0,품질검증용(베트남사용B&W필름평가)913A기반 베트남B&W,2025-5-28 0:00:00,(BW),913,(CX100/1.3%),,(2.7)(#8),노항우,"(210,180)*(초/90/BA)",(>270)*(가/90/BA),,,,,0,0,0,0,,2.7,8.0
1859.0,원자재 검수건(SV02원재료변경건)919A+SV02_SampleA[기존],2025-5-28 0:00:00,(T45),919:918=1:1,(CX100/2%)(SV02/1.5%),(SA3/0.3%),(3)(#3),진호철,"(29,31)*(초/90/BA)",(>75)*(가/90/BA),,,,,1,0,0,0,,3.0,3.0
1860.0,원자재 검수건(SV02원재료변경건)919A+SV02_SampleB,2025-5-28 0:00:00,(T45),919:918=1:1,(CX100/2%)(SV02_B/1.5%),(SA3/0.3%),(3)(#3),진호철,"(29,35)*(초/90/BA)",(>110)*(가/90/BA),,,,,1,0,0,0,,3.0,3.0
1861.0,원자재 검수건(SV02원재료변경건)919A+SV02_SampleC,2025-5-28 0:00:00,(T45),919:918=1:1,(CX100/2%)(SV02_C/1.5%),(SA3/0.3%),(3)(#3),진호철,"(33,27)*(초/90/BA)",(>95)*(가/90/BA),,,,,1,0,0,0,,3.0,3.0
1862.0,"가공용(SGO-633TH, 423TM 대체)1504+918점착제",2025-5-28 0:00:00,(SW45),918,(CX100/2%)(SV02/2%),(TSR5903/15%)(SA3/0.2%),(2.7)(#4),박다영,"(130,110)*(초/90/BA)","(/>220/225)*(가/90/BA,#4)",,,,,0,0,0,0,,2.7,4.0
1863.0,"가공용(SGO-633TH, 423TM 대체)1862+SA3 0.3%",2025-5-28 0:00:00,(SW45),918,(CX100/2%)(SV02/2%),(TSR5903/15%)(SA3/0.3%),(2.7)(#4),박다영,"(110,100)*(초/90/BA)","(/>245/185)*(가/90/BA,#4)",,,,,0,0,0,0,,2.7,4.0
