Repository: HyunchanAn/SG_DB

# SG_DB: 세계화학공업(주) 데이터 자산 및 모델 가중치 저장소

## 1. 개요
`SG_DB`는 SG_proj 파이프라인의 모든 시스템 모듈(001~015)에서 참조하는 마스터 데이터 웨어하우스(Data Warehouse)입니다. 
기존 `SG_proj_004` 모듈 내에 혼재되어 있던 원본 데이터(`raw_data`)와 데이터베이스 클러스터를 안전하게 보호하고 물리적으로 분리하기 위해 구축되었습니다.

> [!WARNING]
> 본 레포지토리는 Public으로 공개되지만, 보안 정책에 따라 실제 데이터가 담긴 `raw_data/` 폴더와 `postgres_data/` 바이너리 파일들은 `.gitignore`를 통해 업로드되지 않도록 차단되어 있습니다.
> 시스템을 처음 구축하는 개발자는 관리자에게 별도로 데이터 자산을 인계받아 이 폴더 내에 배치해야 합니다.

## 3. 원본 데이터 세부 명세 (`raw_data`)

`raw_data/` 디렉토리에는 AI 모델 학습(001 모듈) 및 DB 구축(004 모듈)의 근간이 되는 수년 치의 비정형/정형 데이터가 총망라되어 보관되어 있습니다.

1. **핵심 실험 데이터베이스 (합성 및 도포 이력)**
   - `데이터베이스 기반 자료/`: 23년 9월부터 현재까지 누적된 반기별 실험 결과(Lab 합성, Lab 도포, 견본, 양산품) 엑셀 시트 23종.

File: parsed_data/final_lab_coating.csv (part 3 of 19)
Lab 일련번호,분류,도포 날짜,원단,점착제,경화제,첨가제,도포량,작업자,점착력,가열압착,내열성,내후성,내습성,야외폭로,가공/유지력,절곡,레이저컷팅,내충격성,비고,도포두께_um,바코터번호
1864.0,"가공용(SGO-633TH, 423TM 대체)1862+BYK-346",2025-5-28 0:00:00,(SW45),918,(CX100/2%)(SV02/2%),(TSR5903/15%)(BYK346/0.2%),(2.7)(#4),박다영,"(135,140)*(초/90/BA)","(/>255/210)*(가/90/BA,#4)",,,,,0,0,0,0,,2.7,4.0
1865.0,건축내외장재용(베트남Lixil 알루미늄 프로파일용)1848+BMA 4.5%+NDM 0.4%,2025-5-29 0:00:00,(청색T45),S250528A,(CX100/0.8%),(TSR5903/5%),(2.7)(#12),이민지,"(825, 821)*(초/90/BA)",,,,,,0,0,0,0,,2.7,12.0
1866.0,건축내외장재용(베트남Lixil 알루미늄 프로파일용)1848+EMA 4.5%+NDM 0.4%,2025-5-29 0:00:00,(청색T45),S250528B,(CX100/0.8%),(TSR5903/5%),(2.7)(#12),이민지,"(847,843)*(초/90/BA)",,,,,,0,0,0,0,,2.7,12.0
1867.0,"가공용(SGO433B대체)1760, 원단 SW45",2025-5-29 0:00:00,(SW45),918,(CX100/2.5%)(SV02/2%),(TSR5903/10%),(2.0)(#8),이민지,"(199,199,209,219)*(초/90/BA)",,,,,,1,0,0,0,,2.0,8.0
1868.0,"가공용(SGO453대체)1828, 원단 SW45",2025-5-29 0:00:00,(SW45),919,(CX100/1.2%)(SV02/1%),(TSR5903/10%),(2.0)(#8),이민지,"(210,201,215,205)*(초/90/BA)",(>)*(가/90/BA),,,,,0,0,0,0,,2.0,8.0
1869.0,장기물성개선용(910E/HDDA적용검토)1799+BYK-346,2025-5-29 0:00:00,(T45),919:918=1:1,(CX100/2.0%)(SV02/1.5%),(BYK-346/0.2%),(3)(#3),박다영,"(34,39)*(초/90/BA)","(>105/125)*(가/90/BA,304L)",,,,,0,0,0,0,,3.0,3.0
1870.0,장기물성개선용(910E/HDDA적용검토)1793+T45,2025-5-29 0:00:00,(T45),918,(CX100/3%),,(6)(#3),박다영,"(47,45,43,48,70,60/45,45/81,92/80,70)*(초/90/BA/항0,1,2,3주)","((/)//>(110,125/105)/105/105/160/160)*(가/90/BA,304L/항0,1,1.5,2,3주)",,,,,0,0,0,0,,6.0,3.0
1871.0,장기물성개선용(910E/HDDA적용검토)1794+T45,2025-5-29 0:00:00,(T45),918,(CX100/2.5%),,(6)(#3),박다영,"(40,45)*(초/90/BA)","(>100/95)*(가/90/BA,304L)",,,,,0,0,0,0,,6.0,3.0
1873.0,레이저컷팅용 점착제 개발(911기반 MMA 0%)1847+TSR5903/5%,2025-5-29 0:00:00,(G75),S250526B,(CX100/0.8%),(TSR5903/5%),(1.2)(#12),노항우,"(335,340,415,410/350,360/435,430/415,430)*(초/90/BA/항0,0.5,1,1.5주)","(/>600,435,608/615_탈리/580/665)*(가/90/BA/항0,0.5,1,1.5주)",,,,,0,0,1,0,,1.2,12.0
1874.0,레이저컷팅용 점착제 개발(911기반 MMA 0%)1847+CX100/1.2%,2025-5-29 0:00:00,(G75),S250526B,(CX100/1.2%),(TSR5903/10%),(1.2)(#12),노항우,"(425,415)*(초/90/BA)",(>465)*(가/90/BA),,,,,0,0,0,0,,1.2,12.0
1875.0,레이저컷팅용 점착제 개발(911기반 MMA 0%)1847+CX100/1.5%,2025-5-29 0:00:00,(G75),S250526B,(CX100/1.5%),(TSR5903/10%),(1.2)(#12),노항우,"(325,330)*(초/90/BA)",(>470)*(가/90/BA),,,,,0,0,1,0,,1.2,12.0
1876.0,"가공용(SGO-633TH, 423TM 대체)1504+#8bar",2025-5-29 0:00:00,(SW45),909,(CX100/2%)(SV02/2%),(TSR5903/15%)(SA3/0.2%),(2.7)(#8),박다영,"(230,205)*(초/90/BA)","(/>315/245)*(가/90/BA,#4)",,,,,0,0,0,0,,2.7,8.0
1877.0,"가공용(SGO-633TH, 423TM 대체)1862+#8bar",2025-5-29 0:00:00,(SW45),918,(CX100/2%)(SV02/2%),(TSR5903/15%)(SA3/0.2%),(2.7)(#8),박다영,"(190,185,165,165/215,215/220,215/250,245/250,250)*(초/90/BA/항0,1,1.5,2,2.5주)","((/)/>(280,275/240)/270/377/320/425)*(가/90/BA,#4/항0,1,1.5,2,2.5주)",,(7일백탁)*(BA),,,1,0,0,0,,2.7,8.0
1878.0,"가공용(SGO-633TH, 423TM 대체)1863+#8bar",2025-5-29 0:00:00,(SW45),918,(CX100/2%)(SV02/2%),(TSR5903/15%)(SA3/0.3%),(2.7)(#8),박다영,"(165,195)*(초/90/BA)","(/>270/235)*(가/90/BA,#4)",,,,,0,0,0,0,,2.7,8.0
1879.0,"가공용(SGO-633TH, 423TM 대체)1877+CX100 2.5%",2025-5-29 0:00:00,(SW45),918,(CX100/2.5%)(SV02/2%),(TSR5903/15%)(SA3/0.2%),(2.7)(#8),박다영,"(155,175)*(초/90/BA)","(/>265/235)*(가/90/BA,#4)",,,,,0,0,0,0,,2.7,8.0
1880.0,"가공용(SGO-633TH, 423TM 대체)1504+#6bar",2025-5-29 0:00:00,(SW45),909,(CX100/2%)(SV02/2%),(TSR5903/15%)(SA3/0.2%),(2.7)(#6),박다영,"(205,205,145,140)*(초/90/BA)","(/>270,260/210)*(가/90/BA,#4)",,,,,0,0,0,0,,2.7,6.0
1881.0,건축내외장재용(베트남Lixil 알루미늄 프로파일용)1848+LMA 4.5%+NDM 0.4%,2025-5-30 0:00:00,(청색T45),S250529A,(CX100/0.8%),(TSR5903/5%),(2.7)(#12),이민지,"(256,252,254,268)*(초/90/BA)",,,,,,0,0,0,0,,2.7,12.0
1882.0,건축내외장재용(베트남Lixil 알루미늄 프로파일용)1848+IBOA 4.5%+NDM 0.4%,2025-5-30 0:00:00,(청색T45),S250529B,(CX100/0.8%),(TSR5903/5%),(2.7)(#12),이민지,"(564,580)*(초/90/BA)",,,,,,0,0,0,0,,2.7,12.0
1883.0,건축내외장재용(베트남Lixil 알루미늄 프로파일용)1865+2-EHA 94.2%,2025-5-30 0:00:00,(청색T45),S250529C,(CX100/0.8%),(TSR5903/5%),(2.7)(#12),이민지,"(779,783)*(초/90/BA)",,,,,,0,0,0,0,,2.7,12.0
1884.0,건축내외장재용(베트남Lixil 알루미늄 프로파일용)1866+2-EHA 94.2%,2025-5-30 0:00:00,(청색T45),S250529D,(CX100/0.8%),(TSR5903/5%),(2.7)(#12),이민지,"(270,231)*(초/90/BA)",,,,,,0,0,0,0,,2.7,12.0
1885.0,건축내외장재용(베트남Lixil 알루미늄 프로파일용)1848+부모노머 0%,2025-5-30 0:00:00,(청색T45),S250529E,(CX100/0.8%),(TSR5903/5%),(2.7)(#12),이민지,"(291,368)*(초/90/BA)",,,,,,0,0,0,0,,2.7,12.0
1886.0,건축내외장재용(베트남Lixil 알루미늄 프로파일용)1866+NDM 0%,2025-5-30 0:00:00,(청색T45),S250529F,(CX100/0.8%),(TSR5903/5%),(2.7)(#12),이민지,"(379,364)*(초/90/BA)",,,,,,0,0,0,0,,2.7,12.0
1887.0,건축내외장재용(베트남Lixil 알루미늄 프로파일용)1886+AA 0%+2-HEMA 2%,2025-5-30 0:00:00,(청색T45),S250529G,(CX100/0.8%),(TSR5903/5%),(2.7)(#12),이민지,"(205,213)*(초/90/BA)",,,,,,0,0,0,0,,2.7,12.0
1888.0,건축내외장재용(베트남Lixil 알루미늄 프로파일용)1886+AA 1.3%+2-HEMA 2%,2025-5-30 0:00:00,(청색T45),S250529H,(CX100/0.8%),(TSR5903/5%),(2.7)(#12),이민지,"(275,281)*(초/90/BA)",,,,,,0,0,0,0,,2.7,12.0
1889.0,건축내외장재용(베트남Lixil 알루미늄 프로파일용)1866+CX100 1.2%,2025-5-30 0:00:00,(청색T45),S250528B,(CX100/1.2%),(TSR5903/5%),(2.7)(#12),이민지,"(658,624)*(초/90/BA)",(>)*(가/90/BA),,,,,0,0,0,0,,2.7,12.0
1890.0,건축내외장재용(베트남Lixil 알루미늄 프로파일용)1866+CX100 1.6%,2025-5-30 0:00:00,(청색T45),S250528B,(CX100/1.6%),(TSR5903/5%),(2.7)(#12),이민지,"(354,425)*(초/90/BA)",,,,,,0,0,0,0,,2.7,12.0
1891.0,건축내외장재용(베트남Lixil 알루미늄 프로파일용)1866+CX100 2.0%,2025-5-30 0:00:00,(청색T45),S250528B,(CX100/2.0%),(TSR5903/5%),(2.7)(#12),이민지,"(303,308)*(초/90/BA)",,,,,,0,0,0,0,,2.7,12.0
1892.0,"가공용(SGO-633TH, 423TM 대체)1877+#6bar",2025-5-30 0:00:00,(SW45),918,(CX100/2%)(SV02/2%),(TSR5903/15%)(SA3/0.2%),(2.7)(#6),박다영,"(130,140,135,140/185,180/195,195/220,235/210,215)*(초/90/BA/항0,1,1.5,2,2.5주)","(/>240,280/315/380/350/350)*(가/90/BA/항0,1,1.5,2,2.5주)",,(7일양호)*(BA),,,1,0,0,0,,2.7,6.0
1893.0,가공용(SGO113A대체)1775+#6bar,2025-5-31 0:00:00,(T45),918,(CX100/3.5%)(SV02/2%),(TSR5903/10%),(6)(#6),정주현,"(90,87/50)*(초/90/BA,#4)","(/>170/130)*(가/90/BA,#4)",,,,,0,0,0,0,,6.0,6.0
1894.0,가공용(SGO113A대체)1775+3배합+#3bar,2025-5-31 0:00:00,(T45),918,(CX100/3.5%)(SV02/2%),(TSR5903/10%),(3)(#3),정주현,"(80,90/32)*(초/90/BA,#4)","(/>150/125)*(가/90/BA,#4)",,,,,0,0,0,0,,3.0,3.0
1895.0,가공용(SGO113A대체)1893+TSR5903/5%,2025-5-31 0:00:00,(T45),918,(CX100/3.5%)(SV02/2%),(TSR5903/5%),(6)(#8),정주현,"(100,105)*(초/90/BA)",,,,,,0,0,0,0,,6.0,8.0
1896.0,가공용(SGO113A대체)1893+TSR5903/0%,2025-5-31 0:00:00,(T45),918,(CX100/3.5%)(SV02/2%),,(6)(#8),정주현,"(95,85)*(초/90/BA)",,,,,,0,0,0,0,,6.0,8.0
1897.0,가공용(SGO113A대체)1893+4.5배합,2025-5-31 0:00:00,(T45),918,(CX100/3.5%)(SV02/2%),(TSR5903/10%),(4.5)(#8),정주현,"(125,140/105)*(초/90/BA,#4)","(/>205/230)*(가/90/BA,#4)",,(5일양호)*(BA),,,0,0,0,0,,4.5,8.0
1898.0,가공용(SGO113A대체)1897+T5845/0.3%,2025-5-31 0:00:00,(T45),918,(CX100/3.5%)(SV02/2%),(TSR5903/10%)(T5845/0.3%),(4.5)(#8),정주현,"(80,75,85,80/80)*(초/90/BA,#4)","(/>190/215)*(가/90/BA,#4)",,(5일양호)*(BA),,,1,0,0,0,,4.5,8.0
1899.0,가공용(SGO113A대체)1898+3.5배합,2025-5-31 0:00:00,(T45),918,(CX100/3.5%)(SV02/2%),(TSR5903/10%)(T5845/0.3%),(3.5)(#8),정주현,"(100,105/90)*(초/90/BA,#4)","(/>195/190)*(가/90/BA,#4)",,(5/28-)*(BA),,,1,0,0,0,,3.5,8.0
1900.0,가공용(SGO453A대체)1780+#120목,2025-5-31 0:00:00,(SW45),918,(CX100/1%)(SV02/2%),(TSR5903/17%),(2.7)(#8),정주현,"(235,240/240)*(초/90/BA,#4)","(/>300/360)*(가/90/BA,#4)",,(5일백탁)*(BA),,,0,0,0,0,,2.7,8.0
1901.0,가공용(SGO453A대체)1900+2배합,2025-5-31 0:00:00,(SW45),918,(CX100/1%)(SV02/2%),(TSR5903/17%),(2)(#8),정주현,"(290,275/270)*(가/90/BA,#4)","(/>335/380)*(가/90/BA,#4)",,(5일백탁)*(BA),,,0,0,0,0,,2.0,8.0
1902.0,가공용(SGO453A대체)1900+CX100/1.75%,2025-5-31 0:00:00,(SW45),918,(CX100/1.75%)(SV02/2%),(TSR5903/17%),(2)(#8),정주현,"((260,260/260)/255/)*(가/90/BA,#4/항0,0.5,1주)","(/>(340/335)/340/)*(가/90/BA,#4/항항0,0.5,1주)",,(6일백탁)*(BA),,,0,0,0,0,,2.0,8.0
1903.0,레이저컷팅용 점착제 개발(911기반 MMA 0%)1847+SV02/1%,2025-6-2 0:00:00,(G75),S250526B,(CX100/0.8%)(SV02/1%),(TSR5903/10%),(1.2)(#12),노항우,"(535,485/435,465/515,510/505,485)*(초/90/BA/항0,0.5,1,1.5주)","(/>580/615/675/650_탈리)*(가/90/BA/항0,0.5,1,1.5주)",,,,,0,0,0,0,,1.2,12.0
1904.0,레이저컷팅용 점착제 개발(911기반 MMA 0%)1847+SV02/2%,2025-6-2 0:00:00,(G75),S250526B,(CX100/0.8%)(SV02/2%),(TSR5903/10%),(1.2)(#12),노항우,"(475,480/435,430/545,480/460,470)*(초/90/BA/항0,0.5,1,1.5주)","(/>590/605/630/675)*(가/90/BA/항0,0.5,1,1.5주)",,,,,0,0,0,0,,1.2,12.0
1905.0,레이저컷팅용 점착제 개발(911기반 MMA 0%)1873+SV02/1%,2025-6-2 0:00:00,(G75),S250526B,(CX100/0.8%)(SV02/1%),(TSR5903/5%),(1.2)(#12),노항우,"(455,465/480,485/455,520/460,435)*(초/90/BA/항0,0.5,1,1.5주)","(/>595/580/635/695_탈리)*(가/90/BA/항0,0.5,1,1.5주)",,,,,0,0,0,0,,1.2,12.0
1906.0,장기물성개선용(909AC/HDDA적용검토/CS점착제)1870+CX100/3.5%,2025-6-4 0:00:00,(T45),918,(CX100/3.5%),,(6)(#3),박다영,"(85,87/54,57/75,85/66,53/70,80)*(초/90/BA/항0,1,1.5,2,3주)","(>95/75/100/105/140)*(가/90/BA/항0,1,1.5,2,3주)",,,,,0,0,0,0,,6.0,3.0
1907.0,장기물성개선용(909AC/HDDA적용검토/CS점착제)1870+CX100/4%,2025-6-4 0:00:00,(T45),918,(CX100/4%),,(6)(#3),박다영,"(58,56/87,66/55,50/55,54/105,95)*(초/90/BA/항0,1,1.5,2,3주)","(/>120/70/85/90/110)*(가/90/BA/항0,1,1.5,2,3주)",,,,,0,0,0,0,,6.0,3.0
1908.0,품질검증용(베트남설비 영점 조정)910E REF.,2025-6-4 0:00:00,(T45),910,(CX100/2%)(SV02/1.5%),(SA3/0.2%),(2.7)(#3),박다영,"(68,63)*(초/90/BA)",(>165)*(가/90/BA),,,,,0,0,0,0,,2.7,3.0
1909.0,품질검증용(베트남설비 영점 조정)910E + 3배합,2025-6-4 0:00:00,(T45),910,(CX100/2%)(SV02/1.5%),(SA3/0.2%),(3.0)(#3),박다영,"(55,69)*(초/90/BA)",(>145)*(가/90/BA),,,,,0,0,0,0,,3.0,3.0
1910.0,품질검증용(베트남설비 영점 조정)910E + 3.5배합,2025-6-4 0:00:00,(T45),910,(CX100/2%)(SV02/1.5%),(SA3/0.2%),(3.5)(#3),박다영,"(74,68)*(초/90/BA)",(>160)*(가/90/BA),,,,,0,0,0,0,,3.5,3.0
1911.0,품질검증용(베트남설비 영점 조정)910E + SV02/2%,2025-6-4 0:00:00,(T45),910,(CX100/2%)(SV02/2%),(SA3/0.2%),(2.7)(#3),박다영,"(59,53)*(초/90/BA)",(>165)*(가/90/BA),,,,,0,0,0,0,,2.7,3.0
1912.0,품질검증용(베트남설비 영점 조정)910E + SV02/2.5%,2025-6-4 0:00:00,(T45),910,(CX100/2%)(SV02/2.5%),(SA3/0.2%),(2.7)(#3),박다영,"(60,61)*(초/90/BA)",(>140)*(가/90/BA),,,,,0,0,0,0,,2.7,3.0
1915.0,품질검증용(중국필름적용검토)REF.,2025-6-4 0:00:00,(BW78),913,(CX100/1.3%),,(2.7)(#8),노항우,"(235,215)*(초/90/BA)",(>310)*(가/90/BA),,(11일양호)*(BA),,,0,0,0,0,,2.7,8.0
1913.0,장기물성개선용(910E/HDDA적용검토)1870 + 918(60kg 2차 파일럿),2025-6-4 0:00:00,(T45),918(60kg 2차 파일럿),(CX100/3%),,(6)(#3),박다영,"(52,48/45,44/65,65/80,85/85,90)*(초/90/BA/항0,1,1.5,2,3주)","(/>110/95/95/95/125)*(가/90/BA/항0,1,1.5,2,3주)",,,,,0,0,0,0,,6.0,3.0
1914.0,장기물성개선용(910E/HDDA적용검토)1799 + 919(60kg 2차 파일럿),2025-6-4 0:00:00,(T45),919(60kg 2차 파일럿):918=1:1,(CX100/2.0%)(SV02/1.5%),(SA3/0.3%),(3)(#3),노항우,"(41,40)*(초/90/BA)",(>105)*(가/90/BA),,,,,0,0,0,0,,3.0,3.0
1916.0,품질검증용(중국필름적용검토)SMC사 후보,2025-6-4 0:00:00,(중국산BW78),913,(CX100/1.3%),,(2.7)(#8),노항우,(220)*(초/90/BA),(>335)*(가/90/BA),,(11일양호)*(BA),,,0,0,0,0,,2.7,8.0
1917.0,건축내외장재용(베트남Lixil 알루미늄 프로파일용)1848+MTD 1501L 5%,2025-6-4 0:00:00,(청색T45),911,(CX100/0.8%),(MTD1501L/5%),(2.7)(#12),이민지,"(365,355)*(초/90/BA)",,,,,,0,0,0,0,,2.7,12.0
1918.0,건축내외장재용(베트남Lixil 알루미늄 프로파일용)1848+AP9150,2025-6-4 0:00:00,(청색T45),911,(CX100/0.8%),(AP9150/5%),(2.7)(#12),이민지,"(310,290)*(초/90/BA)",,,,,,0,0,0,0,,2.7,12.0
1919.0,건축내외장재용(베트남Lixil 알루미늄 프로파일용)1848+AT100Y,2025-6-4 0:00:00,(청색T45),911,(CX100/0.8%),(AT100Y/5%),(2.7)(#12),이민지,"(190,190)*(초/90/BA)",,,,,,0,0,0,0,,2.7,12.0
1920.0,품질검증용(중국필름적용검토)1902 + SMC사 후보1(투명),2025-6-4 0:00:00,(중국산후보1T45),918,(CX100/1.75%)(SV02/2%),(TSR5903/17%),(2)(#8),정주현,(244)*(초/90/BA),,,(6/5-6/9)*(BA)(오염),,,0,0,0,0,,2.0,8.0
1921.0,품질검증용(중국필름적용검토)1902 + SMC사 후보2(투명),2025-6-4 0:00:00,(중국산후보2T45),918,(CX100/1.75%)(SV02/2%),(TSR5903/17%),(2)(#8),정주현,(255)*(초/90/BA),,,(6/5-6/9)*(BA)(오염),,,0,0,0,0,,2.0,8.0
1922.0,건축내외장재용(베트남Lixil 알루미늄 프로파일용)1848 - 2배,2025-6-5 0:00:00,(청색T45),911,(CX100/0.8%),(TSR5903/5%),(2)(#12),이민지,(310)*(가/90/BA),,(양호)*(150도15분/BA),,,,0,0,0,0,,2.0,12.0
1923.0,건축내외장재용(베트남Lixil 알루미늄 프로파일용)1848+EMA 4.5%+NDM 0.1%,2025-6-5 0:00:00,(청색T45),S250604A,(CX100/0.8%),(TSR5903/5%),(2.7)(#12),이민지,"(305,290)*(가/90/BA)",,(탈리)*(150도15분/BA),,,,0,0,0,0,,2.7,12.0
1924.0,건축내외장재용(베트남Lixil 알루미늄 프로파일용)1848+EMA 4.5%+NDM 0.1%+MTD1501L 5%,2025-6-5 0:00:00,(청색T45),S250604A,(CX100/0.8%),(MTD1501L/5%),(2.7)(#12),이민지,"(320,305)*(가/90/BA)",,(탈리)*(150도15분/BA),,,,0,0,0,0,,2.7,12.0
1925.0,건축내외장재용(베트남Lixil 알루미늄 프로파일용)1848+EMA 4.5%+NDM 0.2%,2025-6-5 0:00:00,(청색T45),S250604B,(CX100/0.8%),(TSR5903/5%),(2.7)(#12),이민지,"(335,295)*(가/90/BA)",,(탈리)*(150도15분/BA),,,,0,0,0,0,,2.7,12.0
1926.0,건축내외장재용(베트남Lixil 알루미늄 프로파일용)1848+EMA 4.5%+NDM 0.2%+MTD1501L 5%,2025-6-5 0:00:00,(청색T45),S250604B,(CX100/0.8%),(MTD1501L/5%),(2.7)(#12),이민지,"(350,335)*(가/90/BA)",,(탈리)*(150도15분/BA),,,,0,0,0,0,,2.7,12.0
1927.0,가공용(SGO453대체)1828 + 919(60kg 2차 파일럿),2025-6-5 0:00:00,(SW45),919(60kg 2차 파일럿),(CX100/1.2%)(SV02/1.0%),(TSR5903/10%),(2.0)(#8),이민지,"(230,155)*(초/90/BA)",,,,,,0,0,0,0,,2.0,8.0
1928.0,가공용(SGO165D_802AL 50mesh_대체)(현대스틸#4)1902+T75,2025-6-5 0:00:00,(T75),918,(CX100/1.75%)(SV02/2%),(TSR5903/17%),(2.0)(#8),정주현,"(230,245/140)*(초/90/BA,현대스틸#4)","(>360/350)*(가/90/BA,현대스틸#4)",,,,,1,0,0,0,,2.0,8.0
1929.0,SGO-453A 대체 1902 (2차파일럿 비교),2025-6-4 0:00:00,SW45,918(2차파일럿),(CX100/1.75%)(SV02/2%),(TSR5903/17%),(2.0)(#8),정주현,"(260, 255)*(초/90/BA)",(>334)*(가/90/BA),,,,,0,0,0,0,,2.0,8.0
1930.0,레이저컷팅용 점착제 개발(911점착제)911F Ref.,2025-6-9 0:00:00,(G75),911,(CX100/0.8%),(TSR5903/10%),(1.2)(#12),"노항우,박다영","(395,410,415,410,415,395,420,390,420,400/415,465,420/505,335,340,435,490/480,440,390,410,435/415,417)*(초/90/BA/항0,0.5,1,1.5,2주)","(>(640,620,640,655/635/510,530/455/385/640)/740_탈리,670_탈리/750_탈리,750_탈리,700/660_탈리,750_탈리,720_탈리/784_탈리)*(가/90/BA,#4,재원금속,재원A,재원D,재원E/항0,0.5,1,1.5,2주)",,(7일양호)*(BA),,,1,0,0,0,,1.2,12.0
1931.0,레이저컷팅용 점착제 개발(911기반 MMA 4.5%) MTD1501L 적용,2025-6-9 0:00:00,(G75),S250430D,(CX100/0.8%),(MTD1501L/10%),(1.2)(#12),노항우,"(425,375/420,390,350/420,410)*(초/90/BA/항0,1,1.5주)","(>605/655_탈리,490_탈리/570_탈리)*(가/90/BA/항0,1,1.5주)",,(7일양호)*(BA),,,1,0,0,0,,1.2,12.0
1932.0,레이저컷팅용 점착제 개발(911기반 MMA 4.5%) AT100Y 적용,2025-6-9 0:00:00,(G75),S250430D,(CX100/0.8%),(AT100Y/10%),(1.2)(#12),노항우,"(95,100)*(초/90/BA)",(>420)*(가/90/BA),,,,,0,0,0,0,,1.2,12.0
1933.0,레이저컷팅용 점착제 개발(911기반 MMA 0%) MTD1501L 적용,2025-6-9 0:00:00,(G75),S250526B,(CX100/0.8%),(MTD1501L/10%),(1.2)(#12),노항우,"(420,405/415,385,385/510,455)*(초/90/BA/항0,1,1.5주)","(>520/640_탈리,555_탈리/575_탈리)*(가/90/BA/항0,1,1.5주)",,(7일양호)*(BA),,,1,0,0,0,,1.2,12.0
1934.0,레이저컷팅용 점착제 개발(911기반 MMA 0%) AT100Y 적용,2025-6-9 0:00:00,(G75),S250526B,(CX100/0.8%),(AT100Y/10%),(1.2)(#12),노항우,"(90,105)*(초/90/BA)",(>443)*(가/90/BA),,,,,0,0,0,0,,1.2,12.0
1935.0,건축내외장재용(베트남Lixil 알루미늄 프로파일용)1922+MTD1501L 5%,2025-6-9 0:00:00,(청색T45),911,(CX100/0.8%),(MTD1501L/5%),(2)(#12),이민지,"(285,285)*(초/90/BA)",,(양호)*(150도15분/BA),,,,0,0,0,0,,2.0,12.0
1936.0,건축내외장재용(베트남Lixil 알루미늄 프로파일용)1926+AA/0.3%+2-HEMA/2%+NDM/0%,2025-6-9 0:00:00,(청색T45),S250604C,(CX100/0.8%),(MTD1501L/5%),(2)(#12),이민지,"(260,255)*(초/90/BA)",,(탈리)*(150도15분/BA),,,,0,0,0,0,,2.0,12.0
1937.0,건축내외장재용(베트남Lixil 알루미늄 프로파일용)1923 + 2배,2025-6-9 0:00:00,(청색T45),S250604A,(CX100/0.8%),(TSR5903/5%),(2)(#12),이민지,"(295,325)*(초/90/BA)",,(양호)*(150도15분/BA),,,,0,0,0,0,,2.0,12.0
1938.0,건축내외장재용(베트남Lixil 알루미늄 프로파일용)1924 + 2배,2025-6-9 0:00:00,(청색T45),S250604A,(CX100/0.8%),(MTD1501L/5%),(2)(#12),이민지,"(295,315,365,360)*(초/90/BA)",,"(탈리,탈리)*(150도15분/BA)",,,,0,0,0,0,,2.0,12.0
1939.0,건축내외장재용(베트남Lixil 알루미늄 프로파일용)1938+MTD1501L 10%,2025-6-9 0:00:00,(청색T45),S250604A,(CX100/0.8%),(MTD1501L/10%),(2)(#12),이민지,"(410,405)*(초/90/BA)",,(탈리)*(150도15분/BA),,,,0,0,0,0,,2.0,12.0
1940.0,건축내외장재용(베트남Lixil 알루미늄 프로파일용)1938+MTD1501L 20%,2025-6-9 0:00:00,(청색T45),S250604A,(CX100/0.8%),(MTD1501L/20%),(2)(#12),이민지,"(555,550,570,570)*(초/90/BA)",,"(탈리,탈리)*(150도15분/BA)",,,,0,0,0,0,,2.0,12.0
1951.0,"건축내외장재용(베트남Lixil 알루미늄 프로파일용) 911F+MTD1501L 20%, 2배",2025-6-10 0:00:00,(청색T45),911,(CX100/0.8%),(MTD1501L/20%),(2)(#12),이민지,"(475,475)*(초/90/BA)",,(양호)*(150도15분/BA),,,,0,0,0,0,,2.0,12.0
1941.0,건축내외장재용(베트남Lixil 알루미늄 프로파일용)1938+MTD1501L 30%,2025-6-9 0:00:00,(청색T45),S250604A,(CX100/0.8%),(MTD1501L/30%),(2)(#12),이민지,"(610,600)*(초/90/BA)",,(탈리)*(150도15분/BA),,,,0,0,0,0,,2.0,12.0
1942.0,가공용(SGO164D대체)1696+BA:2-EHA=1:1,2025-6-9 0:00:00,(T58),S250604H,(CX100/1%),,(2)(#8),박다영,"(230,215)*(초/90/BA)+(230)*(초/180/DCM4144)",(>545_탈리)*(가/90/BA),,,,,0,0,0,0,,2.0,8.0
1943.0,"가공용(SGO-633TH, 423TM 대체)1892+918 3차 파일럿",2025-6-9 0:00:00,(SW45),918(3차파일럿),(CX100/2%)(SV02/2%),(TSR5903/15%)(SA3/0.2%),(2.7)(#6),박다영,"(135,145)*(초/90/BA)",(>270)*(가/90/BA),,,,,0,0,0,0,,2.7,6.0
1944.0,가공용(SGO-145대체)1760+T75원단 (133B사양적용),2025-6-9 0:00:00,(T75),918,(CX100/2.5%)(SV02/2%),(TSR5903/10%),(2)(#8),박다영,"(190,170)*(초/90/BA)","(/>270/285)*(가/90/BA,#4)",,,,,0,0,0,0,,2.0,8.0
1945.0,가공용(SGO165D_802AL 50mesh_대체)(현대스틸#4)1828+T75,2025-6-9 0:00:00,(T75),919,(CX100/1.2%)(SV02/1%),(TSR5903/10%),(2)(#8),정주현,"(203,220,224,200)*(초/90/BA)(200)*(가/90/현대스틸#4)",(300)*(가/90/현대스틸#4),,(6일탈리)*(BA),,,0,0,0,0,후기박리성이 165D보다 안좋음  NG,2.0,8.0
1946.0,기초실험(점착부여제-장기보관성 상관관계 검토)1760+TSR5903 10%,2025-6-9 0:00:00,(T45),918,(CX100/2.5%)(SV02/2%),(TSR5903/10%),(2)(#8),정주현,(190)*(초/90/BA)(210>220>200>205)*(초/90/BA/항0.5/항1/항1.5/항2/),(300>305>314>304)*(가/90/BA/항0.5/항1/항1.5/항2/),,,,(43일박리불가)(BA),0,0,0,0,,2.0,8.0
1947.0,기초실험(점착부여제-장기보관성 상관관계 검토)1760+TSR5903 17%,2025-6-9 0:00:00,(T45),918,(CX100/2.5%)(SV02/2%),(TSR5903/17%),(2)(#8),정주현,(210)*(초/90/BA)(220>225>224>245)*(초/90/BA/항0.5/항1/항1.5/항2),(336>340>344>340)*(가/90/BA/항0.5/항1/항1.5/항2/),,,,(43일 박리불가)*(BA),0,0,0,0,,2.0,8.0
1948.0,기초실험(909&918야외폭로 검토)1946+909점착제,2025-6-9 0:00:00,(T45),909,(CX100/2.5%)(SV02/2%),(TSR5903/10%),(2)(#8),정주현,,,,,,(43일오염)*(BA),0,0,0,0,,2.0,8.0
1949.0,일반보호용(도림통산이물제거용)1793+CX100 3.2%,2025-6-10 0:00:00,(T38),918,(CX100/3.2%),,(6)(#3),박다영,"(44,50)*(초/90/BA)",(>105)*(가/90/BA),,,,,0,0,0,0,,6.0,3.0
1950.0,"건축내외장재용(베트남Lixil 알루미늄 프로파일용) 911F+TSR5903 20%, 2배",2025-6-10 0:00:00,(청색T45),911,(CX100/0.8%),(TSR5903/20%),(2)(#12),이민지,"(440,460)*(초/90/BA)",,(양호)*(150도15분/BA),,,,0,0,0,0,,2.0,12.0
1952.0,"건축내외장재용(베트남Lixil 알루미늄 프로파일용) 1951+(EMA 4.5%, AA 1.3%, NDM 0%)",2025-6-10 0:00:00,(청색T45),S250529F,(CX100/0.8%),(MTD1501L/20%),(2)(#12),이민지,"(430,460)*(초/90/BA)",,(양호)*(150도15분/BA),,,,0,0,0,0,,2.0,12.0
1953.0,건축내외장재용(베트남Lixil 알루미늄 프로파일용) 1938+(부모노머 X),2025-6-10 0:00:00,(청색T45),S250609A,(CX100/0.8%),(MTD1501L/5%),(2)(#12),이민지,"(320,310)*(초/90/BA)",,(탈리)*(150도15분/BA),,,,0,0,0,0,,2.0,12.0
1954.0,건축내외장재용(베트남Lixil 알루미늄 프로파일용) 1938+(IBOA 4.5%),2025-6-10 0:00:00,(청색T45),S250609B,(CX100/0.8%),(MTD1501L/5%),(2)(#12),이민지,"(325,325)*(초/90/BA)",,(양호)*(150도15분/BA),,,,0,0,0,0,,2.0,12.0
1955.0,건축내외장재용(베트남Lixil 알루미늄 프로파일용) 1938+(MMA 4.5%),2025-6-10 0:00:00,(청색T45),S250609C,(CX100/0.8%),(MTD1501L/5%),(2)(#12),이민지,"(325,335)*(초/90/BA)",,(양호)*(150도15분/BA),,,,0,0,0,0,,2.0,12.0
1956.0,"건축내외장재용(베트남Lixil 알루미늄 프로파일용) 1938+(EMA 4.5%, AA 0.5%)",2025-6-10 0:00:00,(청색T45),S250609F,(CX100/0.8%),(MTD1501L/5%),(2)(#12),이민지,"(395,385)*(초/90/BA)",,(탈리)*(150도15분/BA),,,,0,0,0,0,,2.0,12.0
1957.0,"건축내외장재용(베트남Lixil 알루미늄 프로파일용) 1938+(EMA 4.5%, AA 1.3%, 2-HEMA 2.0%)",2025-6-10 0:00:00,(청색T45),S250609G,(CX100/0.8%),(MTD1501L/5%),(2)(#12),이민지,"(345,355)*(초/90/BA)",,(탈리)*(150도15분/BA),,,,0,0,0,0,,2.0,12.0
1958.0,가공용(SGO164D대체)1929+T58 (SGO-453A사양적용),2025-6-10 0:00:00,(T58),918,(CX100/1.75%)(SV02/2%),(TSR5903/17%),(2)(#8),박다영,"(260,275)*(초/90/BA)",(130>195)*(가:80도1시간/180/DCM4144),,(7일양호)*(BA),,,0,0,0,0,,2.0,8.0
1959.0,가공용(SGO164D대체)1958+CX100 1%,2025-6-10 0:00:00,(T58),918,(CX100/1%)(SV02/2%),(TSR5903/17%),(2)(#8),박다영,"(295,300)*(초/90/BA)",(140>225)*(가:80도1시간/180/DCM4144),,(7일양호)*(BA),,,0,0,0,0,,2.0,8.0
1960.0,가공용(SGO164D대체)1958+CX100 0.5%,2025-6-10 0:00:00,(T58),918,(CX100/0.5%)(SV02/2%),(TSR5903/17%),(2)(#8),박다영,"(320,325)*(초/90/BA)",(150>260)*(가:80도1시간/180/DCM4144),,(7일양호)*(BA),,,0,0,0,0,,2.0,8.0
1961.0,가공용(SGO165D_802AL 50mesh_대체)(현대스틸#4)1928+TSR5903/7%,2025-6-10 0:00:00,(T75),918,(CX100/1.75%)(SV02/2%),(TSR5903/7%),(2.0)(#8),정주현,"(190,200)*(초/90/BA)",,,,,,1,0,0,0,,2.0,8.0
1962.0,가공용(SGO165D_802AL 50mesh_대체)(현대스틸#4)1928+TSR5903/12%,2025-6-10 0:00:00,(T75),918,(CX100/1.75%)(SV02/2%),(TSR5903/12%),(2.0)(#8),정주현,"(230,231)*(초/90/BA)",,,,,,1,0,0,0,,2.0,8.0
1963.0,가공용(SGO165D_802AL 50mesh_대체)(현대스틸#4)1928+TSR5903/17%,2025-6-10 0:00:00,(T75),918,(CX100/1.75%)(SV02/2%),(TSR5903/17%),(2.0)(#8),정주현,"(250,255)*(초/90/BA)",,,,,,1,0,0,0,,2.0,8.0
1964.0,가공용(SGO165D_802AL 50mesh_대체)(현대스틸#4)(919 검토 1),2025-6-11 0:00:00,(T75),919,(CX100/1.2%)(SV02/1%),(TSR5903/15%),(2.0)(#8),정주현,"(248, 251)*(초/90/BA)",(390)*(가/90/현대스틸#4),,,,,1,0,0,0,,2.0,8.0
1965.0,가공용(SGO165D_802AL 50mesh_대체)(현대스틸#4)(919 검토 2),2025-6-11 0:00:00,(T75),919,(CX100/1.2%)(SV02/1%),(TSR5903/20%),(2.0)(#8),정주현,"(280,260)*(초/90/BA)",(430)*(가/90/현대스틸#4),,(4일탈리)*(BA),,,1,0,0,0,,2.0,8.0
1966.0,가공용(SGO165D_802AL 50mesh_대체)(현대스틸#4)(919 검토 3),2025-6-11 0:00:00,(T75),919,(CX100/2%)(SV02/1%),(TSR5903/15%),(2.0)(#8),정주현,"(220,232)*(초/90/BA)",(330)*(가/90/현대스틸#4),,(6일양호)*(BA),,,1,0,0,0,,2.0,8.0
1967.0,가공용(SGO165D_802AL 50mesh_대체)(현대스틸#4)(919 검토 4),2025-6-11 0:00:00,(T75),919,(CX100/2%)(SV02/1%),(TSR5903/20%),(2.0)(#8),정주현,"(280,270)*(초/90/BA)",(370)*(가/90/현대스틸#4),,(4일탈리)*(BA),,,1,0,0,0,,2.0,8.0
1968.0,가공용(SGO165D_802AL 50mesh_대체)(현대스틸#4)(919 검토 5),2025-6-11 0:00:00,(T75),919,(CX100/2%)(SV02/2%),(TSR5903/15%),(2.0)(#8),정주현,"(190,204)*(초/90/BA)",(300)*(가/90/현대스틸#4),,(6일탈리)*(BA),,,1,0,0,0,,2.0,8.0
1969.0,가공용(SGO165D_802AL 50mesh_대체)(현대스틸#4)(919 검토 6),2025-6-11 0:00:00,(T75),919,(CX100/2%)(SV02/2%),(TSR5903/20%),(2.0)(#8),정주현,"(185,222)*(초/90/BA)",(330)*(가/90/현대스틸#4),,(6일양호)*(BA),,,1,0,0,0,,2.0,8.0
1970.0,건축내외장재용(베트남Lixil 알루미늄 프로파일용) 1940+(IBOA 4.5%),2025-6-11 0:00:00,(청색T45),S250609B,(CX100/0.8%),(MTD1501L/20%),(2)(#12),이민지,"(580,505,615,650,540,540)*(초/90/BA)",,"(탈리,탈리)*(150도15분/BA)",(3일탈리)*(BA),,,0,0,0,0,,2.0,12.0
1971.0,건축내외장재용(베트남Lixil 알루미늄 프로파일용) 1940+(MMA 4.5%),2025-6-11 0:00:00,(청색T45),S250609C,(CX100/0.8%),(MTD1501L/20%),(2)(#12),이민지,"(540,560)*(초/90/BA)",,(탈리)*(150도15분/BA),,,,0,0,0,0,,2.0,12.0
1972.0,"건축내외장재용(베트남Lixil 알루미늄 프로파일용) 1940+(EMA 4.5%, AA 1.3%, 2-HEMA 2.0%)",2025-6-11 0:00:00,(청색T45),S250609G,(CX100/0.8%),(MTD1501L/20%),(2)(#12),이민지,"(565,595,650,650,500,535,505,475)*(초/90/BA)",,"(탈리,탈리,탈리)*(150도15분/BA)","(7일양호,3일탈리)*(BA)",,,0,0,0,0,,2.0,12.0
1973.0,건축내외장재용(베트남Lixil 알루미늄 프로파일용) 1972+(NDM 0%),2025-6-11 0:00:00,(청색T45),S250529H,(CX100/0.8%),(MTD1501L/20%),(2)(#12),이민지,"(505,520)*(초/90/BA)",,(탈리)*(150도15분/BA),,,,0,0,0,0,,2.0,12.0
1974.0,논문데이터용(911기반 SR1025 2.5% AA함량별) AA 1%,2025-6-12 0:00:00,(G75),S250605H,(CX100/1%),,(2.7)(#4),박다영,"(180,200)*(초/90/BA)",(>395)*(초/90/BA),(양호)*(150도15분/BA),(7일양호)*(BA),(17일양호)*(SM),,0,0,0,0,,2.7,4.0
1975.0,논문데이터용(911기반 SR1025 2.5% AA함량별) AA 2%,2025-6-12 0:00:00,(G75),S250611A,(CX100/1%),,(2.7)(#4),박다영,"(200,190)*(초/90/BA)",(>400)*(초/90/BA),(양호)*(150도15분/BA),(7일양호)*(BA),(17일양호)*(SM),,0,0,0,0,,2.7,4.0
1976.0,논문데이터용(911기반 SR1025 2.5% AA함량별) AA 5%,2025-6-12 0:00:00,(G75),S250611B,(CX100/1%),,(2.7)(#4),박다영,"(215,305)*(초/90/BA)",(>405_탈리)*(초/90/BA),(양호)*(150도15분/BA),(7일양호)*(BA),(17일탈리)*(SM),,0,0,0,0,,2.7,4.0
1977.0,가공용(SGO164D대체)1828+T58 (SGO-453사양적용),2025-6-12 0:00:00,(T58),919,(CX100/1.2%)(SV02/1.0%),(TSR5903/10%),(2)(#8),박다영,"(175,190)*(초/90/BA)",,,(7일양호)*(BA),,,1,0,0,0,,2.0,8.0
1978.0,가공용(SGO164D대체)1977+CX100 0.6%,2025-6-12 0:00:00,(T58),919,(CX100/0.6%)(SV02/1.0%),(TSR5903/10%),(2)(#8),박다영,"(195,190)*(초/90/BA)",,,(7일양호)*(BA),,,1,0,0,0,,2.0,8.0
1979.0,가공용(SGO164D대체)1977+CX100 0.1%,2025-6-12 0:00:00,(T58),919,(CX100/0.1%)(SV02/1.0%),(TSR5903/10%),(2)(#8),박다영,"(250,285)*(초/90/BA)",,,,,,0,0,0,0,,2.0,8.0
1980.0,레이저컷팅용 점착제 개발(911기반 MMA 0%)1933+MTD1501L/5%,2025-6-12 0:00:00,(G75),S250526B,(CX100/0.8%),(MTD1501L/5%),(1.2)(#12),노항우,"(250,215)*(초/90/BA)",(>555)*(초/90/BA),,,,,0,0,0,0,,1.2,12.0
1981.0,레이저컷팅용 점착제 개발(911기반 MMA 0%)1980+CS 점착제,2025-6-12 0:00:00,(G75),CS250612A,(CX100/0.8%),(MTD1501L/5%),(1.2)(#12),노항우,"(235,225/290,305/284)*(초/90/BA/항0,0.5,1.5주)","(>415/485_탈리/530_탈리)*(초/90/BA/항0,0.5,1.5주)",,,,,0,0,0,0,,1.2,12.0
1982.0,레이저컷팅용 점착제 개발(911기반 MMA 4.5%)1931+MTD1501L/5%,2025-6-12 0:00:00,(G75),S250430D,(CX100/0.8%),(MTD1501L/5%),(1.2)(#12),노항우,"(265,260)*(초/90/BA)",(>480)*(초/90/BA),,,,,0,0,0,0,,1.2,12.0
1983.0,레이저컷팅용 점착제 개발(911기반 MMA 4.5%)1982+CS 점착제,2025-6-12 0:00:00,(G75),CS250612B,(CX100/0.8%),(MTD1501L/5%),(1.2)(#12),노항우,"(250,240/390,365/430)*(초/90/BA/항0,0.5,1.5주)","(>510/485_탈리/555_탈리)*(초/90/BA/항0,0.5,1.5주)",,,,,0,0,0,0,,1.2,12.0
1984.0,건축내외장재용(베트남Lixil 알루미늄 프로파일용) 911G/사선60/청색T45,2025-6-12 0:00:00,(청색T45),911,(SV02/0.5%),(TSR5903/10%),(1.2)(#12),이민지,"(505,505,430,435,446,443,435,420,490,495/440,430/435,470/445,430/402,429)*(초/90/BA/항0,0.5,1,1.5,2주)",,"(탈리,탈리,탈리/탈리/탈리/탈리/탈리)*(150도15분/BA/항0,0.5,1,1.5,2주)","(7일양호,7일양호,1일탈리)*(BA)",,,0,0,0,0,,1.2,12.0
1985.0,건축내외장재용(베트남Lixil 알루미늄 프로파일용) 911Q/사선60/청색T45,2025-6-12 0:00:00,(청색T45),911,(SV02/0.5%),(TSR5903/5%),(2)(#12),이민지,"(470,485)*(초/90/BA)",,(탈리)*(150도15분/BA),(7일양호)*(BA),,,0,0,0,0,,2.0,12.0
1986.0,건축내외장재용(베트남Lixil 알루미늄 프로파일용) 1972/사선60/BW58,2025-6-12 0:00:00,(BW58),S250609G,(CX100/0.8%),(MTD1501L/20%),(2)(#12),이민지,"(645,685)*(초/90/BA)",,(탈리)*(150도15분/BA),(7일양호)*(BA),,,0,0,0,0,,2.0,12.0
1987.0,건축내외장재용(베트남Lixil 알루미늄 프로파일용) 1972/사선50/청색T45,2025-6-12 0:00:00,(청색T45),S250609G,(CX100/0.8%),(MTD1501L/20%),(2)(#38),이민지,"(725,715)*(초/90/BA)",,(탈리)*(150도15분/BA),(7일양호)*(BA),,,0,0,0,0,,2.0,38.0
1988.0,건축내외장재용(베트남Lixil 알루미늄 프로파일용) 911G/사선80/청색T45,2025-6-12 0:00:00,(청색T45),911,(SV02/0.5%),(TSR5903/10%),(1.2)(#10),이민지,"(480,490)*(초/90/BA)",,(탈리)*(150도15분/BA),(7일탈리)*(BA),,,0,0,0,0,,1.2,10.0
1989.0,건축내외장재용(베트남Lixil 알루미늄 프로파일용) 911Q/사선80/청색T45,2025-6-12 0:00:00,(청색T45),911,(SV02/0.5%),(TSR5903/5%),(2)(#10),이민지,"(415,440)*(초/90/BA)",,(탈리)*(150도15분/BA),(6일탈리)*(BA),,,0,0,0,0,,2.0,10.0
1990.0,건축내외장재용(베트남Lixil 알루미늄 프로파일용) 1970/사선80/청색T45,2025-6-12 0:00:00,(청색T45),S250609B,(CX100/0.8%),(MTD1501L/20%),(2)(#10),이민지,"(600,610)*(초/90/BA)",,(탈리)*(150도15분/BA),(6일탈리)*(BA),,,0,0,0,0,,2.0,10.0
1991.0,건축내외장재용(베트남Lixil 알루미늄 프로파일용) 1972/사선80/청색T45,2025-6-12 0:00:00,(청색T45),S250609G,(CX100/0.8%),(MTD1501L/20%),(2)(#10),이민지,"(530,515)*(초/90/BA)",,(탈리)*(150도15분/BA),(6일탈리)*(BA),,,0,0,0,0,,2.0,10.0
1994.0,건축내외장재용(베트남Lixil 알루미늄 프로파일용) 1972/사선60/청색T45(CX100/0.4%)(SV02/2%)(MTD1501L/20%),2025-6-12 0:00:00,(청색T45),S250609G,(CX100/0.4%)(SV02/2%),(MTD1501L/20%),(2)(#12),정주현,"(740,785)*(초/90/BA)",,(양호)*(150도15분/BA),(7일양호)*(BA),,,0,0,0,0,,2.0,12.0
1995.0,건축내외장재용(베트남Lixil 알루미늄 프로파일용) 1972/사선60/청색T45(CX100/0.4%)(MTD1501L/20%),2025-6-12 0:00:00,(청색T45),S250609G,(CX100/0.4%),(MTD1501L/20%),(2)(#12),정주현,"(629,643)*(초/90/BA)",,(탈리)*(150도15분/BA),(7일양호)*(BA),,,0,0,0,0,,2.0,12.0
1996.0,건축내외장재용(베트남Lixil 알루미늄 프로파일용) 1972/사선60/청색T45(CX100/0.4%)(MTD1501L/10%),2025-6-12 0:00:00,(청색T45),S250609G,(CX100/0.4%),(MTD1501L/10%),(2)(#12),정주현,"(550,546)*(초/90/BA)",,(양호)*(150도15분/BA),,,,0,0,0,0,,2.0,12.0
1997.0,건축내외장재용(베트남Lixil 알루미늄 프로파일용) 911G/사선60/BW58,2025-6-13 0:00:00,(BW68),911,(SV02/0.5%),(TSR5903/10%),(1.2)(#12),이민지,"(540,530,553,531,505,515/510,485/475.455/505,500/429,453)*(초/90/BA/항0,0.5,1,1.5,2주)",,"(탈리,탈리/탈리/탈리/탈리/탈리)*(150도15분/BA/항0,0.5,1,1.5,2주)",(4일탈리)*(BA),,,0,0,0,0,,1.2,12.0
1998.0,건축내외장재용(베트남Lixil 알루미늄 프로파일용) 1970+NDM 0%,2025-6-13 0:00:00,(청색T45),250612A,(CX100/0.8%),(MTD1501L/20%),(2)(#12),이민지,"(470,460)*(초/90/BA)",,(탈리)*(150도15분/BA),(7일양호)*(BA),,,0,0,0,0,,2.0,12.0
1999.0,건축내외장재용(베트남Lixil 알루미늄 프로파일용) 1998+2-HEMA 2%,2025-6-13 0:00:00,(청색T45),250612B,(CX100/0.8%),(MTD1501L/20%),(2)(#12),이민지,"(485,480)*(초/90/BA)",,(탈리)*(150도15분/BA),,,,0,0,0,0,,2.0,12.0
2000.0,건축내외장재용(베트남Lixil 알루미늄 프로파일용) 1999+NDM 0.1%,2025-6-13 0:00:00,(청색T45),250612C,(CX100/0.8%),(MTD1501L/20%),(2)(#12),이민지,"(520,515)*(초/90/BA)",,(탈리)*(150도15분/BA),,,,0,0,0,0,,2.0,12.0
2001.0,건축내외장재용(베트남Lixil 알루미늄 프로파일용) 1995 (재현test),2025-6-13 0:00:00,(청색T45),250609G,(CX100/0.4%),(MTD1501L/20%),(2)(#12),이민지,"(555,535)*(초/90/BA)",,(탈리)*(150도15분/BA),,,,0,0,0,0,,2.0,12.0
1992.0,"건축내외장재용(베트남Lixil 알루미늄 프로파일용) 1972/사선60/청색T45,((CX100/0.8%)(MTD1501L/20%)",2025-6-12 0:00:00,(청색T45),S250609G,(CX100/0.8%),(MTD1501L/20%),(2)(#12),정주현,"(580,568)*(초/90/BA)",,(탈리)*(150도15분/BA),(3일탈리)*(BA),,,0,0,0,0,,2.0,12.0
1993.0,건축내외장재용(베트남Lixil 알루미늄 프로파일용) 1972/사선60/청색T45(CX100/0.4%)(SV02/1%)(MTD1501L/20%),2025-6-12 0:00:00,(청색T45),S250609G,(CX100/0.4%)(SV02/1%),(MTD1501L/20%),(2)(#12),정주현,"(747,812)*(초/90/BA)",,(탈리)*(150도15분/BA),(3일탈리)*(BA),,,0,0,0,0,,2.0,12.0
2002.0,건축내외장재용(베트남Lixil 알루미늄 프로파일용) 1993 (재현test),2025-6-13 0:00:00,(청색T45),250609G,(CX100/0.4%)(SV02/1%),(MTD1501L/20%),(2)(#12),이민지,"(530,520)*(초/90/BA)",,(탈리)*(150도15분/BA),,,,0,0,0,0,,2.0,12.0
2003.0,건축내외장재용(베트남Lixil 알루미늄 프로파일용) 1993/BW58 (재현test),2025-6-13 0:00:00,(BW68),250609G,(CX100/0.4%)(SV02/1%),(MTD1501L/20%),(2)(#12),이민지,"(610,570)*(초/90/BA)",,(탈리)*(150도15분/BA),,,,0,0,0,0,,2.0,12.0
2004.0,레이저컷팅용 점착제 개발(911기반 MMA 0%)1981+MTD1501L/10%,2025-6-13 0:00:00,(G75),CS250612A,(CX100/0.8%),(MTD1501L/10%),(1.2)(#12),노항우,"(370,395/345/440,410/465)*(초/90/BA/항0,0.5,1,1.5주)","(>530/560_탈리/600_탈리/595_탈리)*(가/90/BA/항0,0.5,1,1.5주)",,,,,1,0,0,0,,1.2,12.0
2005.0,레이저컷팅용 점착제 개발(911기반 MMA 0%)1981+MTD1501L/15%,2025-6-13 0:00:00,(G75),CS250612A,(CX100/0.8%),(MTD1501L/15%),(1.2)(#12),노항우,"(485,510/400/500,435/455)*(초/90/BA/항0,0.5,1,1.5주)","(>600/600_탈리/610_탈리/605_탈리)*(가/90/BA/항0,0.5,1,1.5주)",,,,,1,0,0,0,,1.2,12.0
2006.0,레이저컷팅용 점착제 개발(911기반 MMA 4.5%)1983+MTD1501L/10%,2025-6-13 0:00:00,(G75),CS250612B,(CX100/0.8%),(MTD1501L/10%),(1.2)(#12),노항우,"(430,425/345/425,465/495)*(초/90/BA/항0,0.5,1,1.5주)","(>590/660_탈리/635_탈리/655_탈리)*(가/90/BA/항0,0.5,1,1.5주)",,,,,1,0,0,0,,1.2,12.0
2007.0,레이저컷팅용 점착제 개발(911기반 MMA 4.5%)1983+MTD1501L/15%,2025-6-13 0:00:00,(G75),CS250612B,(CX100/0.8%),(MTD1501L/15%),(1.2)(#12),노항우,"(500,515/425/490,455/465)*(초/90/BA/항0,0.5,1,1.5주)","(>620/670_탈리/685_탈리/625_탈리)*(가/90/BA/항0,0.5,1,1.5주)",,,,,1,0,0,0,,1.2,12.0
2008.0,레이저컷팅용 점착제 개발(911기반 MMA 0%)2005+SV02/1%,2025-6-13 0:00:00,(G75),CS250612A,(CX100/0.8%)(SV02/1%),(MTD1501L/15%),(1.2)(#12),노항우,"(520,530/405/385,370/400)*(초/90/BA/항0,0.5,1,1.5주)","(>500/582/570_탈리/505_탈리)*(가/90/BA/항0,0.5,1,1.5주)",,,,,1,0,0,0,,1.2,12.0
2009.0,레이저컷팅용 점착제 개발(911기반 MMA 0%)2005+SV02/2%,2025-6-13 0:00:00,(G75),CS250612A,(CX100/0.8%)(SV02/2%),(MTD1501L/15%),(1.2)(#12),노항우,"(485,545/410/470,480/335)*(초/90/BA/항0,0.5,1,1.5주)","(>520/545/565/540)*(가/90/BA/항0,0.5,1,1.5주)",,,,,1,0,0,0,,1.2,12.0
2010.0,레이저컷팅용 점착제 개발(911기반 MMA 4.5%)2007+SV02/1%,2025-6-13 0:00:00,(G75),CS250612B,(CX100/0.8%)(SV02/1%),(MTD1501L/15%),(1.2)(#12),노항우,"(495,520/415/430,480/395)*(초/90/BA/항0,0.5,1,1.5주)","(>535/635/705_탈리/680_탈리)*(가/90/BA/항0,0.5,1,1.5주)",,,,,1,0,0,0,,1.2,12.0
2011.0,레이저컷팅용 점착제 개발(911기반 MMA 4.5%)2007+SV02/2%,2025-6-13 0:00:00,(G75),CS250612B,(CX100/0.8%)(SV02/2%),(MTD1501L/15%),(1.2)(#12),노항우,"(450,460/560/450,460/450)*(초/90/BA/항0,0.5,1,1.5주)","(>590/635/575/680)*(가/90/BA/항0,0.5,1,1.5주)",,,,,1,0,0,0,,1.2,12.0
2012.0,장기물성개선용(919A/약점용점착제)1870+SV02 1%,2025-6-13 0:00:00,(T45),918,(CX100/3%)(SV02/1%),,(6)(#3),박다영,"(38,35)*(초/90/BA)",(>60)*(가/90/BA),,,,,0,0,0,0,,6.0,3.0
2013.0,장기물성개선용(909AC/HDDA적용검토/CS점착제)1761+SA3 0.2%,2025-6-13 0:00:00,(T45),918,(CX100/3.5%)(SV02/2%),(SA3/0.2%),(5)(#3),박다영,"(18,21)*(초/90/BA)",(>95)*(가/90/BA),,,,,0,0,0,0,,5.0,3.0
2014.0,건축내외장재용(베트남Lixil 알루미늄 프로파일용) 1984+TSR5903 20%,2025-6-16 0:00:00,(청색T45),911,(SV02/0.5%),(TSR5903/20%),(1.2)(#12),이민지,"(555,540)*(초/90/BA)",,(탈리)*(150도15분/BA),,,,0,0,0,0,,1.2,12.0
2015.0,건축내외장재용(베트남Lixil 알루미늄 프로파일용) 1997+TRS5903 20%,2025-6-16 0:00:00,(BW68),911,(SV02/0.5%),(TSR5903/20%),(1.2)(#12),이민지,"(625,625)*(초/90/BA)",,(탈리)*(150도15분/BA),,,,0,0,0,0,,1.2,12.0
2016.0,건축내외장재용(베트남Lixil 알루미늄 프로파일용) 1984+MTD1501L 10%,2025-6-16 0:00:00,(청색T45),911,(SV02/0.5%),(MTD1501L/10%),(1.2)(#12),이민지,"(525,465)*(초/90/BA)",,(탈리)*(150도15분/BA),,,,0,0,0,0,,1.2,12.0
2017.0,건축내외장재용(베트남Lixil 알루미늄 프로파일용) 1997+MTD1501L 10%,2025-6-16 0:00:00,(BW68),911,(SV02/0.5%),(MTD1501L/10%),(1.2)(#12),이민지,"(585,595)*(초/90/BA)",,(탈리)*(150도15분/BA),,,,0,0,0,0,,1.2,12.0
2018.0,건축내외장재용(베트남Lixil 알루미늄 프로파일용) 1984+MTD1501L 20%,2025-6-16 0:00:00,(청색T45),911,(SV02/0.5%),(MTD1501L/20%),(1.2)(#12),이민지,"(560,565)*(초/90/BA)",,(탈리)*(150도15분/BA),,,,0,0,0,0,,1.2,12.0
2019.0,건축내외장재용(베트남Lixil 알루미늄 프로파일용) 1997+MTD1501L 20%,2025-6-16 0:00:00,(BW68),911,(SV02/0.5%),(MTD1501L/20%),(1.2)(#12),이민지,"(660,700)*(초/90/BA)",,(탈리)*(150도15분/BA),,,,0,0,0,0,,1.2,12.0
2020.0,건축내외장재용(베트남Lixil 알루미늄 프로파일용) 1984+MMA 4.5%+MTD1501L 10%,2025-6-16 0:00:00,(청색T45),CS250612B,(SV02/0.5%),(MTD1501L/10%),(1.2)(#12),이민지,"(495,515)*(초/90/BA)",,(탈리)*(150도15분/BA),,,,0,0,0,0,,1.2,12.0
2021.0,건축내외장재용(베트남Lixil 알루미늄 프로파일용) 1997+MMA 4.5%+MTD1501L 10%,2025-6-16 0:00:00,(BW68),CS250612B,(SV02/0.5%),(MTD1501L/10%),(1.2)(#12),이민지,"(630,600)*(초/90/BA)",,(탈리)*(150도15분/BA),,,,0,0,0,0,,1.2,12.0
2022.0,건축내외장재용(베트남Lixil 알루미늄 프로파일용) 1984+MMA 4.5%+MTD1501L 20%,2025-6-16 0:00:00,(청색T45),CS250612B,(SV02/0.5%),(MTD1501L/20%),(1.2)(#12),이민지,"(600,545)*(초/90/BA)",,(탈리)*(150도15분/BA),,,,0,0,0,0,,1.2,12.0
2023.0,건축내외장재용(베트남Lixil 알루미늄 프로파일용) 1997+MMA 4.5%+MTD1501L 20%,2025-6-16 0:00:00,(BW68),CS250612B,(SV02/0.5%),(MTD1501L/20%),(1.2)(#12),이민지,"(680,670)*(초/90/BA)",,(탈리)*(150도15분/BA),,,,0,0,0,0,,1.2,12.0
2024.0,레이저컷팅용 점착제 개발(911기반 주모노머 EA),2025-6-16 0:00:00,(G75),S250611H,(CX100/0.8%),(TSR5903/5%),(1.2)(#12),노항우,"(285,290)*(초/90/BA)",(>820)*(가/90/BA),,,,,0,0,0,0,,1.2,12.0
2027.0,플라스틱사출용(SGO-102B 도포량 검증)#3bar,2025-6-16 0:00:00,(T38),DS-307,(DS-53/0.5%),,(3.4)(#3),노항우,"(69,57)*(초/90/BA)",,,,,,0,0,0,0,,3.4,3.0
2028.0,플라스틱사출용(SGO-102B 도포량 검증)#4bar,2025-6-16 0:00:00,(T38),DS-307,(DS-53/0.5%),,(3.4)(#4),노항우,"(49,43)*(초/90/BA)",,,,,,0,0,0,0,,3.4,4.0
2029.0,플라스틱사출용(SGO-102B 도포량 검증)#8bar,2025-6-16 0:00:00,(T38),DS-307,(DS-53/0.5%),,(3.4)(#8),노항우,"(95,95)*(초/90/BA)",,,,,,0,0,0,0,,3.4,8.0
2030.0,원자재 검수 건(신규점착부여제검토)911E+기존 MTD1501L,2025-6-16 0:00:00,(G75),911,(CX100/0.8%),(MTD1501L/5%),(1.2)(#12),박다영,"(340,405)*(초/90/BA)",,,,,,1,0,0,0,,1.2,12.0
2031.0,원자재 검수 건(신규점착부여제검토)911F+기존 MTD1501L,2025-6-16 0:00:00,(G75),911,(CX100/0.8%),(MTD1501L/10%),(1.2)(#12),박다영,"(550,550)*(초/90/BA)",,,,,,1,0,0,0,,1.2,12.0
2032.0,원자재 검수 건(신규점착부여제검토)911E+신규 MTD1501L,2025-6-16 0:00:00,(G75),911,(CX100/0.8%),(MTD1501L/5%),(1.2)(#12),박다영,"(360,375)*(초/90/BA)",,,,,,1,0,0,0,,1.2,12.0
2033.0,원자재 검수 건(신규점착부여제검토)911F+신규 MTD1501L,2025-6-16 0:00:00,(G75),911,(CX100/0.8%),(MTD1501L/10%),(1.2)(#12),박다영,"(500,495)*(초/90/BA)",,,,,,1,0,0,0,,1.2,12.0
2034.0,"건축내외장재용(WPVC,702P 대체) - (911M 기존)",2025-6-17 0:00:00,(WPO100),911:913=9:1,(CX100/1.5%),,(2)(#8),정주현,"(135,137)*(초/90/BA)",,(10일양호)*(BA) / 702P(WPVC) 10일양호,,,,0,0,0,0,,2.0,8.0
2035.0,"건축내외장재용(WPVC,702P 대체) - (911M, 동일사양, 점착제 변경)",2025-6-17 0:00:00,(WPO100),913:919=1:9,(CX100/1.5%),,(2)(#8),정주현,"(96,116)*(초/90/BA)",,(10일양호)*(BA),,,,0,0,0,0,,2.0,8.0
2036.0,"건축내외장재용(WPVC,702P 대체) - (911M, 동일사양, 점착제 변경2) (보고 건 중 가장 양호)",2025-6-17 0:00:00,(WPO100),919,(CX100/1.5%),,(2)(#8),정주현,"(95,95)*(초/90/BA)",,(10일양호)*(BA),,,,0,0,0,0,,2.0,8.0
2037.0,"건축내외장재용(WPVC,702P 대체) - (919A WPO )",2025-6-17 0:00:00,(WPO100),918:919=1:1,(CX100/2%)(SV02/1.5%),(SA3/0.3%),(3)(#8),정주현,"(35,36)*(초/90/BA)",,(10일양호)*(BA),,,,0,0,0,0,,3.0,8.0
2025.0,레이저컷팅용 점착제 개발(911기반 주모노머 NOAA),2025-6-16 0:00:00,(G75),S250612G,(CX100/0.8%),(TSR5903/5%),(1.2)(#12),노항우,"(205,195)*(초/90/BA)",(>495_미세탈리)*(가/90/BA),,,,,0,0,0,0,,1.2,12.0
2026.0,레이저컷팅용 점착제 개발(911기반 주모노머 Viscoat#184 ),2025-6-16 0:00:00,(G75),S250612H,(CX100/0.8%),(TSR5903/5%),(1.2)(#12),노항우,"(485,490)*(초/90/BA)",(>620_탈리)*(가/90/BA),,,,,0,0,0,0,,1.2,12.0
2038.0,"건축내외장재용(WPVC,702P 대체) - (919A, 사양변경 )",2025-6-17 0:00:00,(WPO100),918:919=1:1,(CX100/2%),,(3)(#8),정주현,"(110,114)*(초/90/BA)",,(10일양호)*(BA),,,,0,0,0,0,,3.0,8.0
2039.0,"건축내외장재용(WPVC,702P 대체) - (919A, 사양변경, 점착제 변경 )",2025-6-17 0:00:00,(WPO100),919,(CX100/2%),,(3)(#8),정주현,"(85,90)*(초/90/BA)",,(10일양호)*(BA),,,,0,0,0,0,,3.0,8.0
2040.0,"건축내외장재용(WPVC,702P 대체) - (919A, 사양변경, 점착제 변경, 배합 변경 )",2025-6-17 0:00:00,(WPO100),919,(CX100/2%),,(2)(#8),정주현,"(90,90)*(초/90/BA)",,(10일양호)*(BA),,,,0,0,0,0,,2.0,8.0
2041.0,"가공용(SGO-633TH, 423TM 대체)918B",2025-6-17 0:00:00,(SW45),918,(CX100/2.5%)(SV02/2%),(TSR5903/10%),(2)(#8),박다영,"(190,185,210,205,230,200)*(초/90/BA)","(/>265,275/260,290)*(가/90/BA,상재#4)",,,,,1,0,0,0,,2.0,8.0
2042.0,"가공용(SGO-633TH, 423TM 대체)2041+2.7배합",2025-6-17 0:00:00,(SW45),918,(CX100/2.5%)(SV02/2%),(TSR5903/10%),(2.7)(#8),박다영,"(205,170,195,205)*(초/90/BA)","(/>265/270)*(가/90/BA,상재#4)",,,,,1,0,0,0,,2.7,8.0
2043.0,"가공용(SGO-633TH, 423TM 대체)2041+3배합",2025-6-17 0:00:00,(SW45),918,(CX100/2.5%)(SV02/2%),(TSR5903/10%),(3)(#8),박다영,"(205,160,190,185)*(초/90/BA)","(/>245/305)*(가/90/BA,상재#4)",,,,,1,0,0,0,,3.0,8.0
2044.0,"가공용(SGO-633TH, 423TM 대체)2041+SV02 2.5%",2025-6-17 0:00:00,(SW45),918,(CX100/2.5%)(SV02/2.5%),(TSR5903/10%),(2)(#8),박다영,"(185,190,200,210)*(초/90/BA)","(/>285/285)*(가/90/BA,상재#4)",,,,,1,0,0,0,,2.0,8.0
2045.0,"가공용(SGO-633TH, 423TM 대체)2041+SV02 3%",2025-6-17 0:00:00,(SW45),918,(CX100/2.5%)(SV02/3%),(TSR5903/10%),(2)(#8),박다영,"(175,180,200,180)*(초/90/BA)","(/>275/290)*(가/90/BA,상재#4)",,,,,1,0,0,0,,2.0,8.0
2046.0,건축내외장재용(베트남Lixil 알루미늄 프로파일용) 2020+TSR5903 10%+2배,2025-6-17 0:00:00,(청색T45),CS250612B,(SV02/0.5%),(TSR5903/10%),(2)(#12),이민지,"(470,430)*(초/90/BA)",,(탈리)*(150도15분/BA),(7일백탁)*(BA),,,0,0,0,0,,2.0,12.0
2047.0,건축내외장재용(베트남Lixil 알루미늄 프로파일용) 2046+NDM 0.1%,2025-6-17 0:00:00,(청색T45),S250616B,(SV02/0.5%),(TSR5903/10%),(2)(#12),이민지,"(570,530)*(초/90/BA)",,(탈리)*(150도15분/BA),(1일탈리)*(BA),,,0,0,0,0,,2.0,12.0
2048.0,건축내외장재용(베트남Lixil 알루미늄 프로파일용) 2046+신규 MTD1501L 10%,2025-6-17 0:00:00,(청색T45),CS250612B,(SV02/0.5%),(MTD1501L/10%),(2)(#12),이민지,"(460,450)*(초/90/BA)",,(탈리)*(150도15분/BA),(7일양호)*(BA),,,0,0,0,0,,2.0,12.0
2049.0,건축내외장재용(베트남Lixil 알루미늄 프로파일용) 2047+신규 MTD1501L 10%,2025-6-17 0:00:00,(청색T45),S250616B,(SV02/0.5%),(MTD1501L/10%),(2)(#12),이민지,"(560,525)*(초/90/BA)",,(탈리)*(150도15분/BA),(1일탈리)*(BA),,,0,0,0,0,,2.0,12.0
2050.0,건축내외장재용(베트남Lixil 알루미늄 프로파일용) 2046+SV-02 1%,2025-6-17 0:00:00,(청색T45),CS250612B,(SV02/1.0%),(TSR5903/10%),(2)(#12),이민지,"(465,460)*(초/90/BA)",,(양호)*(150도15분/BA),(7일양호)*(BA),,,0,0,0,0,,2.0,12.0
2051.0,건축내외장재용(베트남Lixil 알루미늄 프로파일용) 2046+SV-02 2%,2025-6-17 0:00:00,(청색T45),CS250612B,(SV02/2.0%),(TSR5903/10%),(2)(#12),이민지,"(480,440)*(초/90/BA)",,(양호)*(150도15분/BA),(7일백탁)*(BA),,,0,0,0,0,,2.0,12.0
2052.0,건축내외장재용(베트남Lixil 알루미늄 프로파일용) 2047+SV-02 1%,2025-6-17 0:00:00,(청색T45),S250616B,(SV02/1.0%),(TSR5903/10%),(2)(#12),이민지,"(560,555)*(초/90/BA)",,(탈리)*(150도15분/BA),(2일탈리)*(BA),,,0,0,0,0,,2.0,12.0
2053.0,건축내외장재용(베트남Lixil 알루미늄 프로파일용) 2047+SV-02 2%,2025-6-17 0:00:00,(청색T45),S250616B,(SV02/2.0%),(TSR5903/10%),(2)(#12),이민지,"(560,505,475)*(초/90/BA)",,(탈리)*(150도15분/BA),"(1일탈리,3일탈리)*(BA)",,,0,0,0,0,,2.0,12.0
2054.0,건축내외장재용(베트남Lixil 알루미늄 프로파일용) 2046+CX100 0.2%,2025-6-17 0:00:00,(청색T45),CS250612B,(CX100/0.2%)(SV02/0.5%),(TSR5903/10%),(2)(#12),이민지,"(415,400)*(초/90/BA)",,(양호)*(150도15분/BA),(7일양호)*(BA),,,0,0,0,0,,2.0,12.0
2055.0,건축내외장재용(베트남Lixil 알루미늄 프로파일용) 2046+CX100 0.4%,2025-6-17 0:00:00,(청색T45),CS250612B,(CX100/0.4%)(SV02/0.5%),(TSR5903/10%),(2)(#12),이민지,"(480,420)*(초/90/BA)",,(양호)*(150도15분/BA),(7일양호)*(BA),,,0,0,0,0,,2.0,12.0
2056.0,건축내외장재용(베트남Lixil 알루미늄 프로파일용) 2047+CX100 0.2%,2025-6-17 0:00:00,(청색T45),S250616B,(CX100/0.2%)(SV02/0.5%),(TSR5903/10%),(2)(#12),이민지,"(485,440)*(초/90/BA)",,(양호)*(150도15분/BA),(1일탈리)*(BA),,,0,0,0,0,,2.0,12.0
2057.0,건축내외장재용(베트남Lixil 알루미늄 프로파일용) 2047+CX100 0.4%,2025-6-17 0:00:00,(청색T45),S250616B,(CX100/0.4%)(SV02/0.5%),(TSR5903/10%),(2)(#12),이민지,"(500,415)*(초/90/BA)",,(양호)*(150도15분/BA),(6일탈리)*(BA),,,0,0,0,0,,2.0,12.0
2058.0,건축내외장재용(베트남Lixil 알루미늄 프로파일용) 2046+기존 MTD1501L 10%,2025-6-17 0:00:00,(청색T45),CS250612B,(SV02/0.5%),(MTD1501L/10%),(2)(#12),이민지,"(490,515)*(초/90/BA)",,(오염)*(150도15분/BA),(6일그림자)*(BA),,,0,0,0,0,,2.0,12.0
2059.0,싱크가공용(SGT-153 도포량 검증)#4bar,2025-6-17 0:00:00,(T38),806,(SMC100/1%),(T115/5%)(DOP/10%),(5.5)(#4),노항우,"(30,29)*(초/90/BA)",,,,,,0,0,0,0,,5.5,4.0
2060.0,플라스틱사출용(SGO-102B 대체)918 점착제 적용 검토,2025-6-18 0:00:00,(T38),918,(CX100/3%),,(3.4)(#4),노항우,"(90,95)*(초/90/BA)",,,,,,0,0,0,0,,3.4,4.0
2061.0,플라스틱사출용(SGO-102B 대체)2060+CX100/4%,2025-6-18 0:00:00,(T38),918,(CX100/4%),,(3.4)(#4),노항우,"(90,90)*(초/90/BA)",,,,,,0,0,0,0,,3.4,4.0
2062.0,플라스틱사출용(SGO-102B 대체)2060+CX100/5%,2025-6-18 0:00:00,(T38),918,(CX100/5%),,(3.4)(#4),노항우,"(110,85)*(초/90/BA)",,,,,,0,0,0,0,,3.4,4.0
2063.0,플라스틱사출용(SGO-102B 대체)919 점착제 적용 검토,2025-6-18 0:00:00,(T38),919,(CX100/3%),,(3.4)(#4),노항우,"(80,75)*(초/90/BA)",,,,,,0,0,0,0,,3.4,4.0
2064.0,플라스틱사출용(SGO-102B 대체)2063+CX100/4%,2025-6-18 0:00:00,(T38),919,(CX100/4%),,(3.4)(#4),노항우,"(100,75)*(초/90/BA)",,,,,,0,0,0,0,,3.4,4.0
2065.0,플라스틱사출용(SGO-102B 대체)2063+CX100/5%,2025-6-18 0:00:00,(T38),919,(CX100/5%),,(3.4)(#4),노항우,"(75,70)*(초/90/BA)",,,,,,0,0,0,0,,3.4,4.0
