Repository: HyunchanAn/SG_DB

# SG_DB: 세계화학공업(주) 데이터 자산 및 모델 가중치 저장소

## 1. 개요
`SG_DB`는 SG_proj 파이프라인의 모든 시스템 모듈(001~015)에서 참조하는 마스터 데이터 웨어하우스(Data Warehouse)입니다. 
기존 `SG_proj_004` 모듈 내에 혼재되어 있던 원본 데이터(`raw_data`)와 데이터베이스 클러스터를 안전하게 보호하고 물리적으로 분리하기 위해 구축되었습니다.

> [!WARNING]
> 본 레포지토리는 Public으로 공개되지만, 보안 정책에 따라 실제 데이터가 담긴 `raw_data/` 폴더와 `postgres_data/` 바이너리 파일들은 `.gitignore`를 통해 업로드되지 않도록 차단되어 있습니다.
> 시스템을 처음 구축하는 개발자는 관리자에게 별도로 데이터 자산을 인계받아 이 폴더 내에 배치해야 합니다.

## 3. 원본 데이터 세부 명세 (`raw_data`)

`raw_data/` 디렉토리에는 AI 모델 학습(001 모듈) 및 DB 구축(004 모듈)의 근간이 되는 수년 치의 비정형/정형 데이터가 총망라되어 보관되어 있습니다.

1. **핵심 실험 데이터베이스 (합성 및 도포 이력)**
   - `데이터베이스 기반 자료/`: 23년 9월부터 현재까지 누적된 반기별 실험 결과(Lab 합성, Lab 도포, 견본, 양산품) 엑셀 시트 23종.

File: parsed_data/final_lab_coating.csv (part 4 of 19)
Lab 일련번호,분류,도포 날짜,원단,점착제,경화제,첨가제,도포량,작업자,점착력,가열압착,내열성,내후성,내습성,야외폭로,가공/유지력,절곡,레이저컷팅,내충격성,비고,도포두께_um,바코터번호
2066.0,장기물성개선용(919A/약점용점착제)1799+IBOMA 10%,2025-6-18 0:00:00,(T45),S250515H(1):919(1),(CX100/2%)(SV02/1.5%),(SA3/0.3%),(3)(#3),박다영,"(42,33)*(초/90/BA)",(>75)*(가/90/BA),,,,,0,0,0,0,,3.0,3.0
2067.0,장기물성개선용(919A/약점용점착제)1799+IBOMA 20%+MMA 10%,2025-6-18 0:00:00,(T45),S250617H(1):919(1),(CX100/2%)(SV02/1.5%),(SA3/0.3%),(3)(#3),박다영,"(42,49)*(초/90/BA)",(>145)*(가/90/BA),,,,,0,0,0,0,,3.0,3.0
2068.0,장기물성개선용(919A/약점용점착제)2066+SV02 2%,2025-6-18 0:00:00,(T45),S250515H(1):919(1),(CX100/2%)(SV02/2%),(SA3/0.3%),(3)(#3),박다영,"(32,33)*(초/90/BA)",(>90)*(가/90/BA),,,,,0,0,0,0,,3.0,3.0
2069.0,장기물성개선용(919A/약점용점착제)2067+SV02 1%,2025-6-18 0:00:00,(T45),S250617H(1):919(1),(CX100/2%)(SV02/1%),(SA3/0.3%),(3)(#3),박다영,"(49,47)*(초/90/BA)",(>170)*(가/90/BA),,,,,0,0,0,0,,3.0,3.0
2070.0,레이저컷팅용 점착제 개발(911기반 MMA 4.5%)1930+SV02/2%,2025-6-18 0:00:00,(G75),CS250612B,(CX100/0.8%)(SV02/2%),(TSR5903/10%),(1.2)(#12),노항우,"(405,415/365,360/335,400//361,353)*(초/90/BA/항0,0.5,1,1.5,2주)","(>565/430/620//640_탈리)*(가/90/BA/항0,0.5,1,1.5,2주)",,,,,1,0,1,0,,1.2,12.0
2071.0,레이저컷팅용 점착제 개발(911기반 MMA 4.5%)2070+CX100/0.4%,2025-6-18 0:00:00,(G75),CS250612B,(CX100/0.4%)(SV02/2%),(TSR5903/10%),(1.2)(#12),노항우,"(555,515/415,430/370,370//425,418)*(초/90/BA/항0,0.5,1.5,2주)","(>630/615_탈리/625_탈리//659_탈리)*(가/90/BA/항0,0.5,1,1.5,2주)",,,,,1,0,0,0,,1.2,12.0
2072.0,레이저컷팅용 점착제 개발(911기반 MMA 4.5%)2070+CX100/0%,2025-6-18 0:00:00,(G75),CS250612B,(SV02/2%),(TSR5903/10%),(1.2)(#12),노항우,"(525,560/435,470/485,465//450,434)*(초/90/BA/항0,0.5,1,1.5,2주)","(>785_탈리/780_탈리/875_탈리//770_탈리)*(가/90/BA/항0,0.5,1,1.5,2주)",,,,,1,0,0,0,,1.2,12.0
2073.0,레이저컷팅용 점착제 개발(911기반 MMA 4.5%)2070+0.26당량기준 SV02/3%,2025-6-18 0:00:00,(G75),CS250612B,(CX100/0.4%)(SV02/3%),(TSR5903/10%),(1.2)(#12),노항우,"(540,485/405,420/385,355//413,439)*(초/90/BA/항0,0.5,1,1.5,2주)","(>650/625/640//701_탈리)*(가/90/BA/항0,0.5,1,1.5,2주)",,,,,1,0,0,0,,1.2,12.0
2074.0,레이저컷팅용 점착제 개발(911기반 MMA 4.5%)2070+0.26당량기준 SV02/4%,2025-6-18 0:00:00,(G75),CS250612B,(SV02/4%),(TSR5903/10%),(1.2)(#12),노항우,"(520,510/435,475/470,530//500,434)*(초/90/BA/항0,0.5,1,1.5,2주)","(>660/795_탈리/850_탈리//801_탈리)*(가/90/BA/항0,0.5,1,1.5,2주)",,,,,1,0,1,0,,1.2,12.0
2075.0,"가공용(SGO-633TH, 423TM 대체)2044+SA3 0.2%",2025-6-18 0:00:00,(SW45),918,(CX100/2.5%)(SV02/2.5%),(TSR5903/10%)(SA3/0.2%),(2)(#8),박다영,"(130,145)*(초/90/BA)","(/>265/265)*(가/90/BA,상재#4)",,,,,1,0,0,0,,2.0,8.0
2076.0,"가공용(SGO-633TH, 423TM 대체)2044+SA3 0.3%",2025-6-18 0:00:00,(SW45),918,(CX100/2.5%)(SV02/2.5%),(TSR5903/10%)(SA3/0.3%),(2)(#8),박다영,"(110,120)*(초/90/BA)","(/>275/250)*(가/90/BA,상재#4)",,,,,1,0,0,0,,2.0,8.0
2077.0,"가공용(SGO-633TH, 423TM 대체)2075+TSR5903 15%",2025-6-18 0:00:00,(SW45),918,(CX100/2.5%)(SV02/2.5%),(TSR5903/15%)(SA3/0.2%),(2)(#8),박다영,"(170,175,145,160,140,155)*(초/90/BA)","(/>280,265/320)*(가/90/BA,상재#4)+(>255)*(가:60도1일/90/BA)",,,,,1,0,0,0,,2.0,8.0
2078.0,"가공용(918E/SGO-633TH, 423TM 대체)2076+TSR5903 15%",2025-6-18 0:00:00,(SW45),918,(CX100/2.5%)(SV02/2.5%),(TSR5903/15%)(SA3/0.3%),(2)(#8),박다영,"(145,145,135,130,130,130)*(초/90/BA)","(/>265,225/230)*(가/90/BA,상재#4)+(>240)*(가:60도1일/90/BA)",,(7일백탁)*(BA),,,1,0,0,0,,2.0,8.0
2079.0,"건축내외장재용(WPVC,702P 대체) - (919사용, TSR5903 5% 첨가, CX100 1.5%)",2025-6-18 0:00:00,(WPO100),919,(CX100/1.5%),(TSR5903/5%),(2)(#8),정주현,"(175,170)*(초/90/BA)",,,,,,1,0,0,0,"919, TSR5903으로 인한 가벼움",2.0,8.0
2080.0,"건축내외장재용(WPVC,702P 대체) - (2036과 동일, CX100 1.5%)",2025-6-18 0:00:00,(WPO100),919,(CX100/1.5%),,(2)(#8),정주현,"(102,108)*(초/90/BA)",,,,,,1,0,0,0,기준,2.0,8.0
2081.0,"건축내외장재용(WPVC,702P 대체) - (919사용, TSR5903 5%, CX100 1% )",2025-6-18 0:00:00,(WPO100),919,(CX100/1.0%),(TSR5903/5%),(2)(#8),정주현,"(188,173)*(초/90/BA)",,,,,,1,0,0,0,919 경박리성 - 702P(WPVC)는 연질,2.0,8.0
2082.0,"건축내외장재용(WPVC,702P 대체) - (919사용, CX100 1%)",2025-6-18 0:00:00,(WPO100),919,(CX100/1.0%),,(2)(#8),정주현,"(147,150)*(초/90/BA)",,,,,,1,0,0,0,919 경박리성 - 702P(WPVC)는 연질,2.0,8.0
2083.0,"건축내외장재용(WPVC,702P 대체) - (919사용, CX100 1%, SV02 1%)",2025-6-18 0:00:00,(WPO100),919,(CX100/1%)(SV02/1%),(TSR5903/5%),(2)(#8),정주현,"(190,177)*(초/90/BA)",,,,,,1,0,0,0,919 경박리성 - 702P(WPVC)는 연질,2.0,8.0
2084.0,"건축내외장재용(WPVC,702P 대체) - (919사용, CX100 1%, SV02 2%)",2025-6-18 0:00:00,(WPO100),919,(CX100/1%)(SV02/2%),(TSR5903/5%),(2)(#8),정주현,"(170,170)*(초/90/BA)",,,,,,1,0,0,0,919사양중 가장 양호,2.0,8.0
2085.0,"건축내외장재용(WPVC,702P 대체) - (S250519A사용, CX100 조절)",2025-6-18 0:00:00,(WPO100),S250519A,(CX100/1.5%),,(2)(#8),정주현,"(91,86)*(초/90/BA)",,,,,,1,0,0,0,911(MMA 4.5%)+HDDA(0.75%) 는 연질 박리성 (양호),2.0,8.0
2086.0,"건축내외장재용(WPVC,702P 대체) - (S250507G사용, CX100 조절)",2025-6-18 0:00:00,(WPO100),S250507G,(CX100/1.5%),,(2)(#8),정주현,"(100,120)*(초/90/BA)",,,,,,1,0,0,0,911 + HDDA 0.75%는 연질이지만 쎄서 NG,2.0,8.0
2087.0,건축내외장재용(베트남Lixil 알루미늄 프로파일용) 2056+MTD1501L/10%,2025-6-18 0:00:00,(청색T45),S250616B,(CX100/0.2%)(SV02/0.5%),(MTD1501L/10%),(2)(#12),양성준,"(445,455)*(초/90/BA)",,(양호)*(150도15분/BA),(5일탈리)*(BA),,,0,0,0,0,,2.0,12.0
2088.0,건축내외장재용(베트남Lixil 알루미늄 프로파일용) 2057+MTD1501L/10%,2025-6-18 0:00:00,(청색T45),S250616B,(CX100/0.4%)(SV02/0.5%),(MTD1501L/10%),(2)(#12),양성준,"(395,395)*(초/90/BA)",,(양호)*(150도15분/BA),(6일탈리)*(BA),,,0,0,0,0,,2.0,12.0
2089.0,건축내외장재용(베트남Lixil 알루미늄 프로파일용) 2087+MMA/9%+2HEMA/2%,2025-6-18 0:00:00,(청색T45),S250617C,(CX100/0.2%)(SV02/0.5%),(MTD1501L/10%),(2)(#12),양성준,"(455,460)*(초/90/BA)",,(양호)*(150도15분/BA),(5일탈리)*(BA),,,0,0,0,0,,2.0,12.0
2090.0,건축내외장재용(베트남Lixil 알루미늄 프로파일용) 2088+MMA/9%+2HEMA/2%,2025-6-18 0:00:00,(청색T45),S250617C,(CX100/0.4%)(SV02/0.5%),(MTD1501L/10%),(2)(#12),양성준,"(430,410)*(초/90/BA)",,(양호)*(150도15분/BA),(7일양호)*(BA),,,0,0,0,0,,2.0,12.0
2091.0,건축내외장재용(베트남Lixil 알루미늄 프로파일용) 2087+2HEMA/2%,2025-6-18 0:00:00,(청색T45),S250617D,(CX100/0.2%)(SV02/0.5%),(MTD1501L/10%),(2)(#12),양성준,"(425,415)*(초/90/BA)",,(양호)*(150도15분/BA),(5일탈리)*(BA),,,0,0,0,0,,2.0,12.0
2092.0,건축내외장재용(베트남Lixil 알루미늄 프로파일용) 2088+2HEMA/2%,2025-6-18 0:00:00,(청색T45),S250617D,(CX100/0.4%)(SV02/0.5%),(MTD1501L/10%),(2)(#12),양성준,"(360,360)*(초/90/BA)",,(양호)*(150도15분/BA),(7일양호)*(BA),,,0,0,0,0,,2.0,12.0
2093.0,"건축내외장재용(WPVC,702P 대체) - (S250519A사용, CX100 1%)",2025-6-19 0:00:00,(WPO100),S250519A,(CX100/1%),,(3)(#3),정주현,"(55,56)*(초/90/BA)",,,"(10일양호)*(BA) / 911M,702P WPVC(10일 양호)",,,0,0,0,0,,3.0,3.0
2094.0,"건축내외장재용(WPVC,702P 대체) - (S250519A사용, CX100 1%, SV02 1%)",2025-6-19 0:00:00,(WPO100),S250519A,(CX100/1%)(SV02/1%),,(3)(#3),정주현,"(50,46)*(초/90/BA)",,,(10일양호)*(BA),,,0,0,0,0,,3.0,3.0
2095.0,"건축내외장재용(WPVC,702P 대체) - (S250519A사용, CX100 1%, TSR5903 10%)",2025-6-19 0:00:00,(WPO100),S250519A,(CX100/1%),(TSR5903/10%),(3)(#3),정주현,"(100,100)*(초/90/BA)",,,(10일양호)*(BA),,,0,0,0,0,,3.0,3.0
2096.0,"건축내외장재용(WPVC,702P 대체) - (S250519A사용, CX100 1%, SV02 1%, TSR5903 10%)",2025-6-19 0:00:00,(WPO100),S250519A,(CX100/1%)(SV02/1%),(TSR5903/10%),(3)(#3),정주현,"(76,82)*(초/90/BA)",,,(10일양호)*(BA),,,0,0,0,0,,3.0,3.0
2097.0,"건축내외장재용(WPVC,702P 대체) - (CS250612B사용, CX100 1%)",2025-6-19 0:00:00,(WPO100),CS250612B,(CX100/1%),,(3)(#3),정주현,"(68,68)*(초/90/BA)",,,(10일양호)*(BA),,,0,0,0,0,,3.0,3.0
2098.0,"건축내외장재용(WPVC,702P 대체) - (CS250612B사용, CX100 1%, SV02 1%)",2025-6-19 0:00:00,(WPO100),CS250612B,(CX100/1%)(SV02/1%),,(3)(#3),정주현,"(63,75)*(초/90/BA)",,,(10일양호)*(BA),,,0,0,0,0,,3.0,3.0
2099.0,"건축내외장재용(WPVC,702P 대체) - (CS250612B사용, CX100 1%, TSR5903 10%)",2025-6-19 0:00:00,(WPO100),CS250612B,(CX100/1%),(TSR5903/10%),(3)(#3),정주현,"(128,132)*(초/90/BA)",,,(10일양호)*(BA),,,0,0,0,0,,3.0,3.0
2100.0,"건축내외장재용(WPVC,702P 대체) - (CS250612B사용, CX100 1%, SV02 1%, TSR5903 10%)",2025-6-19 0:00:00,(WPO100),CS250612B,(CX100/1%)(SV02/1%),(TSR5903/10%),(3)(#3),정주현,"(103,102)*(초/90/BA)",,,(10일양호)*(BA),,,0,0,0,0,,3.0,3.0
2101.0,건축내외장재용(베트남Lixil 알루미늄 프로파일용) 2053+SV-02 5%,2025-6-19 0:00:00,(청색T45),S250616B,(SV02/5%),(MTD1501L/10%),(2)(#12),이민지,"(415,420)*(초/90/BA)",(탈리)*(BA/150도15분),,(3일탈리)*(BA),,,0,0,0,0,,2.0,12.0
2102.0,건축내외장재용(베트남Lixil 알루미늄 프로파일용) 2053+SV-02 10%,2025-6-19 0:00:00,(청색T45),S250616B,(SV02/10%),(MTD1501L/10%),(2)(#12),이민지,"(370,370)*(초/90/BA)",(양호)*(BA/150도15분),,(7일양호)*(BA),,,0,0,0,0,,2.0,12.0
2103.0,건축내외장재용(베트남Lixil 알루미늄 프로파일용) 2053+2-HEMA 2%,2025-6-19 0:00:00,(청색T45),S250617D,(SV02/2%),(MTD1501L/10%),(2)(#12),이민지,"(465,470)*(초/90/BA)",(탈리)*(BA/150도15분),,(3일탈리)*(BA),,,0,0,0,0,,2.0,12.0
2104.0,건축내외장재용(베트남Lixil 알루미늄 프로파일용) 2103+SV-02 5%,2025-6-19 0:00:00,(청색T45),S250617D,(SV02/5%),(MTD1501L/10%),(2)(#12),이민지,"(435,450)*(초/90/BA)",(탈리)*(BA/150도15분),,(3일탈리)*(BA),,,0,0,0,0,,2.0,12.0
2105.0,건축내외장재용(베트남Lixil 알루미늄 프로파일용) 2103+SV-02 10%,2025-6-19 0:00:00,(청색T45),S250617D,(SV02/10%),(MTD1501L/10%),(2)(#12),이민지,"(385,375)*(초/90/BA)",(양호)*(BA/150도15분),,(7일양호)*(BA),,,0,0,0,0,,2.0,12.0
2106.0,건축내외장재용(베트남Lixil 알루미늄 프로파일용) 1970+(MMA 4.5%),2025-6-19 0:00:00,(청색T45),S250616B,(CX100/0.8%),(MTD1501L/20%),(2)(#12),이민지,"(480,515,395,415)*(초/90/BA)","(탈리/탈리)*(BA/150도15분,80도3시간)",,(7일양호)*(BA),,,0,0,0,0,,2.0,12.0
2107.0,건축내외장재용(베트남Lixil 알루미늄 프로파일용) 1972+(MMA 4.5%),2025-6-19 0:00:00,(청색T45),S250617D,(CX100/0.8%),(MTD1501L/20%),(2)(#12),이민지,"(470,490)*(초/90/BA)",(양호)*(BA/150도15분),,(3일탈리)*(BA),,,0,0,0,0,,2.0,12.0
2108.0,건축내외장재용(베트남Lixil 알루미늄 프로파일용) 2106+MTD 1501L 15%,2025-6-19 0:00:00,(청색T45),S250616B,(CX100/0.8%),(MTD1501L/15%),(2)(#12),이민지,"(410,430)*(초/90/BA)",(탈리)*(BA/150도15분),,(3일탈리)*(BA),,,0,0,0,0,,2.0,12.0
2109.0,건축내외장재용(베트남Lixil 알루미늄 프로파일용) 2107+MTD 1501L 15%,2025-6-19 0:00:00,(청색T45),S250617D,(CX100/0.8%),(MTD1501L/15%),(2)(#12),이민지,"(435,420)*(초/90/BA)",(탈리)*(BA/150도15분),,(3일탈리)*(BA),,,0,0,0,0,,2.0,12.0
2110.0,건축내외장재용(베트남Lixil 알루미늄 프로파일용) 2106+MTD 1501L 10%,2025-6-19 0:00:00,(청색T45),S250616B,(CX100/0.8%),(MTD1501L/10%),(2)(#12),이민지,"(325,370)*(초/90/BA)",(양호)*(BA/150도15분),,(3일탈리)*(BA),,,0,0,0,0,,2.0,12.0
2111.0,건축내외장재용(베트남Lixil 알루미늄 프로파일용) 2107+MTD 1501L 10%,2025-6-19 0:00:00,(청색T45),S250617D,(CX100/0.8%),(MTD1501L/10%),(2)(#12),이민지,"(360,375)*(초/90/BA)",(탈리)*(BA/150도15분),,(3일탈리)*(BA),,,0,0,0,0,,2.0,12.0
2112.0,장기물성개선용(918A/약점용점착제)1761+IBOMA 10%,2025-6-19 0:00:00,(T45),S250515H,(CX100/3.5%)(SV02/2%),(SA3/0.3%),(5)(#3),박다영,"(13,13)*(초/90/BA)",(>90)*(가/90/BA),,,,,0,0,0,0,,5.0,3.0
2113.0,장기물성개선용(918A/약점용점착제)1761+IBOMA 20%+MMA 10%,2025-6-19 0:00:00,(T45),S250617H,(CX100/3.5%)(SV02/2%),(SA3/0.3%),(5)(#3),박다영,"(27,21)*(초/90/BA)",(>120)*(가/90/BA),,,,,0,0,0,0,,5.0,3.0
2114.0,"가공용(SGO-133C,423TM 대체)918B사선120목 T45",2025-6-19 0:00:00,(T45),918,(CX100/2.5%)(SV02/2%),(TSR5903/10%),(2)(#8),박다영,"(200,190)*(초/90/BA)","(>310/305)*(가/90/BA,상재#4)",,,,,1,0,0,0,,2.0,8.0
2115.0,"가공용(918F/SGO-133C,423TM 대체)2075+T45",2025-6-19 0:00:00,(T45),918,(CX100/2.5%)(SV02/2.5%),(TSR5903/10%)(SA3/0.2%),(2)(#8),박다영,"(100,105,105,115,120,135)*(초/90/BA)","(>265,220,240,260/220)*(가/90/BA,상재#4)",,(7일양호)*(BA),,,1,0,0,0,,2.0,8.0
2116.0,"가공용(918F/SGO-133C,423TM 대체)2076+T45",2025-6-19 0:00:00,(T45),918,(CX100/2.5%)(SV02/2.5%),(TSR5903/10%)(SA3/0.3%),(2)(#8),박다영,"(86,84)*(초/90/BA)","(>265/285)*(가/90/BA,상재#4)",,,,,1,0,0,0,,2.0,8.0
2117.0,"건축내외장재용(WPVC,702P 대체) - (911M #3)",2025-6-20 0:00:00,(WPO100),911:913=9:1,(CX100/1.5%),,(2)(#3),정주현,"(99,87)*(초/90/BA)(60)*(초/90/HL)",,,,,,1,0,0,0,,2.0,3.0
2118.0,"건축내외장재용(WPVC,702P 대체) - (911M #4)",2025-6-20 0:00:00,(WPO100),911:913=9:1,(CX100/1.5%),,(2)(#4),정주현,"(106,113)*(초/90/BA)(95)*(초/90/HL)",,,,,,1,0,0,0,,2.0,4.0
2119.0,"건축내외장재용(WPVC,702P 대체) - (911M #6)",2025-6-20 0:00:00,(WPO100),911:913=9:1,(CX100/1.5%),,(2)(#6),정주현,"(133,134)*(초/90/BA)(135)*(초/90/HL)",,,,,,1,0,0,0,,2.0,6.0
2120.0,"건축내외장재용(WPVC,702P 대체) - (S250519A, CX100 1%, SV02 1% )",2025-6-20 0:00:00,(WPO100),S250519A,(CX100/1%)(SV02/1%),,(2)(#6),정주현,"(66,80)*(초/90/BA)(74)*(초/90/HL)",,,,,,1,0,0,0,,2.0,6.0
2121.0,"건축내외장재용(WPVC,702P 대체) - (S250519A, CX100 1%, SV02 1% TSR5903 10%)",2025-6-20 0:00:00,(WPO100),S250519A,(CX100/1%)(SV02/1%),(TSR5903/10%),(2)(#6),정주현,"(130,168)*(초/90/BA)(127)*(초/90/HL)",,,,,,1,0,0,0,,2.0,6.0
2122.0,"건축내외장재용(WPVC,702P 대체) - (CS250612B, CX100 1%, SV02 1% )",2025-6-20 0:00:00,(WPO100),CS250612B,(CX100/1%)(SV02/1%),,(2)(#6),정주현,"(103,105)*(초/90/BA)(110)*(초/90/HL)",,,,,,1,0,0,0,,2.0,6.0
2123.0,"건축내외장재용(WPVC,702P 대체) - (CS250612B, CX100 1%, SV02 1%, TSR5903 10%)",2025-6-20 0:00:00,(WPO100),CS250612B,(CX100/1%)(SV02/1%),(TSR5903/10%),(2)(#6),정주현,"(167,225)*(초/90/BA)(201)*(초/90/HL)",,,,,,1,0,0,0,,2.0,6.0
2124.0,건축내외장재용(베트남Lixil 알루미늄 프로파일용) 2111+CX100 0.4%,2025-6-20 0:00:00,(청색T45),S250617D,(CX100/0.4%),(MTD1501L/10%),(2)(#12),이민지,"(425,420)*(초/90/BA)",,(탈리)*(150도/BA),(1일탈리)*(BA),,,0,0,0,0,,2.0,12.0
2125.0,건축내외장재용(베트남Lixil 알루미늄 프로파일용) 2109+CX100 0.4%,2025-6-20 0:00:00,(청색T45),S250617D,(CX100/0.4%),(MTD1501L/15%),(2)(#12),이민지,"(510,480)*(초/90/BA)",,(탈리)*(150도/BA),(1일탈리)*(BA),,,0,0,0,0,,2.0,12.0
2126.0,건축내외장재용(베트남Lixil 알루미늄 프로파일용) 2107+CX100 0.4%,2025-6-20 0:00:00,(청색T45),S250617D,(CX100/0.4%),(MTD1501L/20%),(2)(#12),이민지,"(535,500,555,530)*(초/90/BA)",,(탈리)*(150도/BA),(1일탈리)*(BA),,,0,0,0,0,,2.0,12.0
2127.0,건축내외장재용(베트남Lixil 알루미늄 프로파일용) 2125+SV02 0.5%,2025-6-20 0:00:00,(청색T45),S250617D,(CX100/0.4%)(SV02/0.5%),(MTD1501L/15%),(2)(#12),이민지,"(485,515)*(초/90/BA)",,(탈리)*(150도/BA),(1일탈리)*(BA),,,0,0,0,0,,2.0,12.0
2128.0,건축내외장재용(베트남Lixil 알루미늄 프로파일용) 2125+SV02 1.0%,2025-6-20 0:00:00,(청색T45),S250617D,(CX100/0.4%)(SV02/1.0%),(MTD1501L/15%),(2)(#12),이민지,"(445,460)*(초/90/BA)",,(탈리)*(150도/BA),(1일탈리)*(BA),,,0,0,0,0,,2.0,12.0
2129.0,건축내외장재용(베트남Lixil 알루미늄 프로파일용) 2125+SV02 2.0%,2025-6-20 0:00:00,(청색T45),S250617D,(CX100/0.4%)(SV02/2.0%),(MTD1501L/15%),(2)(#12),이민지,"(475,445)*(초/90/BA)",,(양호)*(150도/BA),(1일탈리)*(BA),,,0,0,0,0,,2.0,12.0
2130.0,"건축내외장재용(베트남Lixil 알루미늄 프로파일용) 2127 , 1.2배",2025-6-20 0:00:00,(청색T45),S250617D,(CX100/0.4%)(SV02/0.5%),(MTD1501L/15%),(1.2)(#12),이민지,"(530,515,520,515)*(초/90/BA)",,"(탈리,양호)*(150도/BA)","(1일탈리,2일탈리)*(BA)",,,0,0,0,0,,1.2,12.0
2513.0,기초실험(수성이형제/추천배합) 2503 + 이형제 농도 1/2 _ 80도1시간,2025-7-25 0:00:00,(G75_Z-2004(30)+Z-730(70)+V-02-L2(12)+물(112)),920,(CX100/0.4%)(SV02/3%),(TSR5903/10%),(1.2)(#12),진호철,"(325,285)*(초/90/BA)+(100)*(박리력/180)",(>600_백탁)*(가/90/BA),,,,,0,0,0,0,,1.2,12.0
2515.0,가공용(476PH 대체) 2478+BA단독/2-HEMA 0%,2025-7-25 0:00:00,(T75),S250724F,(CX100/1.75%)(SV02/2.0%),(MTD1501L/20%),(2)(#8),이민지,"(270,250,310,285)*(초/90/BA)",(>320)*(가/90/BA),(양호)*(150도15분/BA),"(4일양호,10일원단손상)*(BA)",,,0,0,0,0,,2.0,8.0
2517.0,가공용(476PH 대체) 2478+BA:2-EHA=8:2/2-HEMA 0%,2025-7-25 0:00:00,(T75),S250724H,(CX100/1.75%)(SV02/2.0%),(MTD1501L/20%),(2)(#8),이민지,"(220,220)*(초/90/BA)",(>330)*(가/90/BA),(양호)*(150도15분/BA),(1일백탁)*(BA),,,0,0,0,0,,2.0,8.0
2501.0,건축내외장재용(945BF/4233 대체/913D)2499+AOMA 모노머 적용,2025-7-24 0:00:00,(BW68/BW68),S250723H,(CX100/1.5%)(SV02/2%),(TSR5903/5%),(2)(#10),박다영,"(220,205,195)*(초/90/BA)",(>315)*(가/90/BA),,,,,0,0,0,0,,2.0,10.0
2504.0,기초실험(수성이형제/추천배합) 920A + Z-2004(30) + Z-730(70) + WS-700(6) _ 80도1시간,2025-7-24 0:00:00,(G75_Z-2004(30)+Z-730(70)+WS-700(6)),920,(CX100/0.4%)(SV02/3%),(MTD1501L/10%),(1.2)(#12),진호철,"(300,265,280,290)*(초/90/BA)+(110,75)*(박리력/180)",(>595_백탁)*(가/90/BA),,,,,0,0,0,0,,1.2,12.0
2505.0,건축내외장재용(DCM 알루미늄 복합판넬용) 2481+MTD1501L 10%,2025-7-24 0:00:00,(BW68/BW68),913,(CX100/0.5%)(SV02/2.0%),(MTD1501L/10%),(2)(#8),이민지,"(250,335,250,285)*(초/90/BA)",,(백탁)*(150도15분/BA),,,,0,0,0,0,,2.0,8.0
2507.0,건축내외장재용(DCM 알루미늄 복합판넬용) 2467+2.7배합,2025-7-24 0:00:00,(BW68/BW68),921,(CX100/0.5%)(SV02/2.0%),(MTD1501L/5%),(2.7)(#8),이민지,"(215,215,210,205)*(초/90/BA)",,(양호)*(150도15분/BA),,,,0,0,0,0,,2.7,8.0
2510.0,"약점용(SGE-403,SGO-103A대체/MMA40%+저고형분)2473+AA1%+0.76당량",2025-7-25 0:00:00,(T45),S250724A,(CX100/1.5%)(SV02/0.4%),(TSR5903/5%),(10)(#3),박다영,"(40,46)*(초/90/BA)",(>110)*(가/90/BA),,,,,0,0,0,0,,10.0,3.0
2512.0,"약점용(SGE-403,SGO-103A대체/MMA40%+저고형분)2473+AA1%",2025-7-25 0:00:00,(T45),S250724A,(CX100/7.5%)(SV02/2%),(TSR5903/5%),(10)(#3),박다영,"(21,20)*(초/90/BA)",(>265)*(가/90/BA),,,,,0,0,0,0,,10.0,3.0
2514.0,기초실험(수성이형제/추천배합) 2504 + 이형제 농도 1/2 _ 80도1시간,2025-7-25 0:00:00,(G75_Z-2004(30)+Z-730(70)+WS-700(6)+물(106)),920,(CX100/0.4%)(SV02/3%),(TSR5903/10%),(1.2)(#12),진호철,"(295,290)*(초/90/BA)+(95)*(박리력/180)",(>575_백탁)*(가/90/BA),,,,,0,0,0,0,,1.2,12.0
2516.0,가공용(476PH 대체) 2478+BA:2-EHA=9:1/2-HEMA 0%,2025-7-25 0:00:00,(T75),S250724G,(CX100/1.75%)(SV02/2.0%),(MTD1501L/20%),(2)(#8),이민지,"(280,285)*(초/90/BA)","(>350,267)*(가/90/BA)","(양호,스탑마킹)*(150도15분/BA)",(3일백탁)*(BA),,,0,0,0,0,,2.0,8.0
2518.0,건축내외장재용(DCM 알루미늄 복합판넬용) 2506+MTD1501L 20%,2025-7-25 0:00:00,(BW68/BW68),913,(CX100/1.0%)(SV02/2.0%),(MTD1501L/20%),(2)(#8),이민지,"(270,270)*(초/90/BA)",,(스탑마킹)*(150도15분/BA),,,,0,0,0,0,,2.0,8.0
2519.0,건축내외장재용(DCM 알루미늄 복합판넬용) 2515+CX100 2.0%,2025-7-25 0:00:00,(BW68/BW68),913,(CX100/2.0%)(SV02/2.0%),(MTD1501L/20%),(2)(#8),이민지,"(255,240)*(초/90/BA)",,(스탑마킹)*(150도15분/BA),,,,0,0,0,0,,2.0,8.0
2520.0,건축내외장재용(DCM 알루미늄 복합판넬용) 2483+BA단독/2-HEMA 0% 점착제 검토,2025-7-25 0:00:00,(BW68/BW68),S250724F,(CX100/0.5%)(SV02/2.0%),(MTD1501L/5%),(2)(#8),이민지,"(135,130)*(초/90/BA)",,(양호)*(150도15분/BA),,,,0,0,0,0,,2.0,8.0
2521.0,기초실험(수성이형제/추천배합) 2503 + 이형제 농도 1/4 _ 80도1시간,2025-7-25 0:00:00,(G75_Z-2004(30)+Z-730(70)+V-02-L2(12)+물(336)),920,(CX100/0.4%)(SV02/3%),(TSR5903/10%),(1.2)(#12),진호철,"(290,295)*(초/90/BA)+(140)*(박리력/180)",,,,,,0,0,0,0,,1.2,12.0
2522.0,기초실험(수성이형제/추천배합) 2504 + 이형제 농도 1/4 _ 80도1시간,2025-7-25 0:00:00,(G75_Z-2004(30)+Z-730(70)+WS-700(6)+물(318)),920,(CX100/0.4%)(SV02/3%),(TSR5903/10%),(1.2)(#12),진호철,"(345,305)*(초/90/BA)+(150)*(박리력/180)",,,,,,0,0,0,0,,1.2,12.0
2523.0,"건축내외장재용(WPVC,702P 대체) - (913검토 - MTD 5% CX100 2% SV02 2% 사선120",2025-7-25 0:00:00,(WPO100),913,(CX100/2%)(SV02/2.0%),(MTD1501L/5%),(2)(#4),정주현,"(99,116)*(초/90/BA),(99,80)*(초/90/HL)",(>200)*(가/90/BA)(>205)*(가/90/HL),,,,,0,0,0,0,,2.0,4.0
2524.0,"건축내외장재용(WPVC,702P 대체) - (913검토 - MTD 5% CX100 2% SV02 2% 사선100",2025-7-25 0:00:00,(WPO100),913,(CX100/2%)(SV02/2.0%),(MTD1501L/5%),(2)(#6),정주현,"(141,120)*(초/90/BA),(120,120)*(초/90/HL),(/190,193/238,270/239,225)*(항온항습/90/BA/0.5~1.5)","(>235)*(가/90/BA)(>224)*(가/90/HL),(/>410/340)*(항온항습/90/BA/0.5~1.5)",,,,,0,0,0,0,WPVC 수성 대체 견본 사양,2.0,6.0
2525.0,"건축내외장재용(WPVC,702P 대체) - (913검토 - MTD 10% CX100 2% SV02 2% 사선120",2025-7-25 0:00:00,(WPO100),913,(CX100/2%)(SV02/2.0%),(MTD1501L/10%),(2)(#4),정주현,"(120,139)*(초/90/BA),(110,110)*(초/90/HL)",(>198)*(가/90/BA)(>226)*(가/90/HL),,,,,0,0,0,0,,2.0,4.0
2526.0,"건축내외장재용(WPVC,702P 대체) - (913검토 - MTD 10% CX100 2% SV02 2% 사선100",2025-7-25 0:00:00,(WPO100),913,(CX100/2%)(SV02/2.0%),(MTD1501L/10%),(2)(#6),정주현,"(165,173)*(초/90/BA),(150,160)*(초/90/HL)",(>215)*(가/90/BA)(>240)*(가/90/HL),,,,,0,0,0,0,,2.0,6.0
2527.0,"건축내외장재용(WPVC,702P 대체) - (913검토 - MTD 5% CX100 1.5% SV02 2% SA3 0.3% 사선120",2025-7-25 0:00:00,(WPO100),913,(CX100/1.5%)(SV02/2.0%),(MTD1501L/5%)(SA3 0.3%),(2)(#4),정주현,"(85,86)*(초/90/BA),(45,50)*(초/90/HL)",(>170)*(가/90/BA)(>160)*(가/90/HL),,,,,0,0,0,0,,2.0,4.0
2528.0,"건축내외장재용(WPVC,702P 대체) - (913검토 - MTD 5% CX100 1.5% SV02 2% SA3 0.3% 사선100",2025-7-25 0:00:00,(WPO100),913,(CX100/1.5%)(SV02/2.0%),(MTD1501L/5%)(SA3 0.3%),(2)(#6),정주현,"(96,100)*(초/90/BA),(70,80)*(초/90/HL)",(>206)*(가/90/BA)(>190)*(가/90/HL),,,,,0,0,0,0,,2.0,6.0
2529.0,기초실험(수성이형제/추천배합) 2503 - MTD + T5845(1) _ 80도1시간,2025-7-28 0:00:00,(G75_Z-2004(30)+Z-730(70)+V-02-L2(12)+T5845(1)+물(112)),920,(CX100/0.4%)(SV02/3%),,(1.2)(#12),진호철,"(140,145)*(초/90/BA)+(60)*(박리력/180)",,,,,,0,0,0,0,,1.2,12.0
2530.0,기초실험(수성이형제/추천배합) 2503 - MTD + V-02-L2 > SV-02 _ 80도1시간,2025-7-28 0:00:00,(G75_Z-2004(30)+Z-730(70)+SV-02(12)+물(112)),920,(CX100/0.4%)(SV02/3%),,(1.2)(#12),진호철,"(150,145)*(초/90/BA)+(65)*(박리력/180)",,,,,,0,0,0,0,,1.2,12.0
2532.0,기초실험(수성이형제/추천배합) 2503 - MTD + V-02-L2(30) _ 80도1시간,2025-7-28 0:00:00,(G75_Z-2004(30)+Z-730(70)+V-02-L2(30)+물(112)),920,(CX100/0.4%)(SV02/3%),,(1.2)(#12),진호철,,,,,,,0,0,0,0,겔레이션 도포 불가,1.2,12.0
2533.0,건축내외장재용(DCM 알루미늄 복합판넬용) 2507+2배합,2025-7-28 0:00:00,(BW68/BW68),921,(CX100/0.5%)(SV02/2.0%),(MTD1501L/5%),(2)(#8),이민지,"(180,175)*(초/90/BA)",,(그림자)*(150도15분/BA),,,,0,0,0,0,,2.0,8.0
2131.0,"건축내외장재용(베트남Lixil 알루미늄 프로파일용) 2128 , 1.2배",2025-6-20 0:00:00,(청색T45),S250617D,(CX100/0.4%)(SV02/1.0%),(MTD1501L/15%),(1.2)(#12),이민지,"(480,510)*(초/90/BA)",,(양호)*(150도/BA),(2일탈리)*(BA),,,0,0,0,0,,1.2,12.0
2132.0,"건축내외장재용(베트남Lixil 알루미늄 프로파일용) 2129 , 1.2배",2025-6-20 0:00:00,(청색T45),S250617D,(CX100/0.4%)(SV02/2.0%),(MTD1501L/15%),(1.2)(#12),이민지,"(475,525)*(초/90/BA)",,(양호)*(150도/BA),(2일탈리)*(BA),,,0,0,0,0,,1.2,12.0
2133.0,레이저컷팅용 점착제 개발(911기반 주모노머 NOAA+부모노머 MMA/4.5%),2025-6-23 0:00:00,(G75),S250619G,(CX100/0.8%),(TSR5903/10%),(1.2)(#12),노항우,"(210,215)*(초/90/BA)",(>470_탈리)*(가/90/BA),,,,,0,0,0,0,,1.2,12.0
2134.0,레이저컷팅용 점착제 개발(911기반 주모노머 NOAA:BA=1:1+부모노머 MMA/4.5%),2025-6-23 0:00:00,(G75),S250619H,(CX100/0.8%),(TSR5903/10%),(1.2)(#12),노항우,"(330,350)*(초/90/BA)",(>465_탈리)*(가/90/BA),,,,,0,0,0,0,,1.2,12.0
2135.0,가공용(SGO-145대체)909W사선80목+T75,2025-6-23 0:00:00,(T75),909,(CX100/2.75%)(SV02/2%),(TSR5903/10%)(SA3/0.2%),(2)(#10),박다영,"(140,145)*(초/90/BA)",(>340)*(가/90/대양BA),,,,,0,0,0,0,,2.0,10.0
2136.0,가공용(SGO-145대체)2135+918점착제,2025-6-23 0:00:00,(T75),918,(CX100/2.75%)(SV02/2%),(TSR5903/10%)(SA3/0.2%),(2)(#10),박다영,"(140,135)*(초/90/BA)",(>270)*(가/90/대양BA),,,,,0,0,0,0,,2.0,10.0
2137.0,가공용(SGO-145대체)1944+CX100 1%+SV02 1.5%+TSR5903 5%,2025-6-23 0:00:00,(T75),918,(CX100/1%)(SV02/1.5%),(TSR5903/5%),(2)(#8),박다영,"(210,215)*(초/90/BA)",(>220)*(가/90/대양BA),,,,,0,0,0,0,,2.0,8.0
2138.0,"건축내외장재용(베트남Lixil 알루미늄 프로파일용) 2130 , BW68",2025-6-23 0:00:00,(BW68),S250617D,(CX100/0.4%)(SV02/0.5%),(MTD1501L/15%),(1.2)(#12),이민지,"(660,730)*(초/90/BA)",,(탈리)*(150도/BA),(1일탈리)*(BA),,,0,0,0,0,,1.2,12.0
2139.0,건축내외장재용(베트남Lixil 알루미늄 프로파일용) 2130+CX100 0.2%,2025-6-23 0:00:00,(청색T45),S250617D,(CX100/0.2%)(SV02/0.5%),(MTD1501L/15%),(1.2)(#12),이민지,"(560,570)*(초/90/BA)",,(탈리)*(150도/BA),(1일탈리)*(BA),,,0,0,0,0,,1.2,12.0
2140.0,"건축내외장재용(베트남Lixil 알루미늄 프로파일용) 2139 , BW68",2025-6-23 0:00:00,(BW68),S250617D,(CX100/0.2%)(SV02/0.5%),(MTD1501L/15%),(1.2)(#12),이민지,"(695,700)*(초/90/BA)",,(탈리)*(150도/BA),(1일탈리)*(BA),,,0,0,0,0,,1.2,12.0
2141.0,건축내외장재용(베트남Lixil 알루미늄 프로파일용) 2131+CX100 0.2%,2025-6-23 0:00:00,(청색T45),S250617D,(CX100/0.2%)(SV02/1.0%),(MTD1501L/15%),(1.2)(#12),이민지,"(550,580)*(초/90/BA)",,(탈리)*(150도/BA),(1일탈리)*(BA),,,0,0,0,0,,1.2,12.0
2142.0,"건축내외장재용(베트남Lixil 알루미늄 프로파일용) 2141, BW68",2025-6-23 0:00:00,(BW68),S250617D,(CX100/0.2%)(SV02/1.0%),(MTD1501L/15%),(1.2)(#12),이민지,"(650,625)*(초/90/BA)",,(탈리)*(150도/BA),(1일탈리)*(BA),,,0,0,0,0,,1.2,12.0
2143.0,건축내외장재용(베트남Lixil 알루미늄 프로파일용) 2132+CX100 0.2%,2025-6-23 0:00:00,(청색T45),S250617D,(CX100/0.2%)(SV02/2.0%),(MTD1501L/15%),(1.2)(#12),이민지,"(610,585)*(초/90/BA)",,(백탁)*(150도/BA),(1일탈리)*(BA),,,0,0,0,0,,1.2,12.0
2144.0,"건축내외장재용(베트남Lixil 알루미늄 프로파일용) 2143, BW68",2025-6-23 0:00:00,(BW68),S250617D,(CX100/0.2%)(SV02/2.0%),(MTD1501L/15%),(1.2)(#12),이민지,"(575,580)*(초/90/BA)",,(탈리)*(150도/BA),(3일탈리)*(BA),,,0,0,0,0,,1.2,12.0
2145.0,"건축내외장재용(WPVC,702P 대체) - (911M, #5bar)",2025-6-23 0:00:00,(WPO100),911+913 = 9:1,(CX100/1.5%),,(2)(#5),정주현,"(124,125)*(초/90/BA)(70/90)*(초/90/HL/911M)",(>170)*(가/90/HL) / (911M >240),,,,,0,0,0,0,,2.0,5.0
2146.0,"건축내외장재용(WPVC,702P 대체) - (S250519A사용, CX100 1%, SV02 1%, TSR5903 5%, SA3 0.3%)",2025-6-23 0:00:00,(WPO100),S250519A,(CX100/1%)(SV02/1%),(TSR5903/5%)(SA3/0.3%),(2)(#4),정주현,"(76,67)*(초/90/BA)(46)*(초/90/HL)",(>120)*(가/90/HL),,(10일양호)*(BA),,,0,0,0,0,,2.0,4.0
2147.0,"건축내외장재용(WPVC,702P 대체) - (S250519A사용, CX100 0.5%, SV02 1%, TSR5903 5%, SA3 0.3%)",2025-6-23 0:00:00,(WPO100),S250519A,(CX100/0.5%)(SV02/1%),(TSR5903/5%)(SA3/0.3%),(2)(#4),정주현,"(75,75)*(초/90/BA)(47)*(초/90/HL)",(>185)*(가/90/HL),,(10일양호)*(BA),,,0,0,0,0,,2.0,4.0
2148.0,"건축내외장재용(WPVC,702P 대체) - (S250519A사용, CX100 0.5%, SV02 2%, TSR5903 5%)",2025-6-23 0:00:00,(WPO100),S250519A,(CX100/0.5%)(SV02/2%),(TSR5903/5%)(SA3/0.3%),(2)(#4),정주현,"(74,70)*(초/90/BA)(56)*(초/90/HL)",(>172)*(가/90/HL),,(10일양호)*(BA),,,0,0,0,0,,2.0,4.0
2149.0,"건축내외장재용(WPVC,702P 대체) - (CS250612B사용, CX100 1%, SV02 1%, TSR5903 5%, SA3 0.3%)",2025-6-23 0:00:00,(WPO100),CS250612B,(CX100/1%)(SV02/1%),(TSR5903/5%)(SA3/0.3%),(2)(#4),정주현,"(94,81)*(초/90/BA)(35)*(초/90/HL)",(>210)*(가/90/HL),,(10일양호)*(BA),,,0,0,0,0,,2.0,4.0
2150.0,"건축내외장재용(WPVC,702P 대체) - (CS250612B사용, CX100 0.5%, SV02 1%, TSR5903 5%, SA3 0.3%)",2025-6-23 0:00:00,(WPO100),CS250612B,(CX100/0.5%)(SV02/1%),(TSR5903/5%)(SA3/0.3%),(2)(#4),정주현,"(132,113)*(초/90/BA)(85)*(초/90/HL)",(>276)*(가/90/HL),,(10일양호)*(BA) / 702P(10일양호)*(BA),,,0,0,0,0,,2.0,4.0
2151.0,"건축내외장재용(WPVC,702P 대체) - (CS250612B사용, CX100 0.5%, SV02 2%, TSR5903 5%, SA3 0.3%)",2025-6-23 0:00:00,(WPO100),CS250612B,(CX100/0.5%)(SV02/2%),(TSR5903/5%)(SA3/0.3%),(2)(#4),정주현,"(94,94)*(초/90/BA)(48)*(초/90/HL)",(>230)*(가/90/HL),,(10일양호)*(BA),,,0,0,0,0,,2.0,4.0
2153.0,레이저컷팅용 점착제 개발(911기반 MMA 4.5%)2152+SV02/4%,2025-6-24 0:00:00,(G75),920,(CX100/0.4%)(SV02/4%),(TSR5903/10%),(1.2)(#12),노항우,"(440,475)*(초/90/BA)",(>655)*(가/90/BA),,,,,0,0,0,0,,1.2,12.0
2154.0,레이저컷팅용 점착제 개발(911기반 MMA 4.5%)2152+SV02/5%,2025-6-24 0:00:00,(G75),920,(CX100/0.4%)(SV02/5%),(TSR5903/10%),(1.2)(#12),노항우,"(455,450)*(초/90/BA)",(>605)*(가/90/BA),,,,,0,0,0,0,,1.2,12.0
2155.0,레이저컷팅용 점착제 개발(911기반 MMA 4.5%)2152+CX100/0.5%,2025-6-24 0:00:00,(G75),920,(CX100/0.5%)(SV02/3%),(TSR5903/10%),(1.2)(#12),노항우,"(455,445)*(초/90/BA)",(>565)*(가/90/BA),,,,,0,0,0,0,,1.2,12.0
2156.0,레이저컷팅용 점착제 개발(911기반 MMA 4.5%)2152+CX100/0.6%,2025-6-24 0:00:00,(G75),920,(CX100/0.6%)(SV02/3%),(TSR5903/10%),(1.2)(#12),"노항우,박다영","(445,460,410,420/405,410/450,460/480,465)*(초/90/BA/항0,0.5,1주)","(>545/545/330/270/450)*(가/90/BA,#4,재원A,재원D,재원E)+(>545/627/613/600)*(가/90/BA/항0,0.5,1,1.5,2주)",,,,,0,0,0,0,,1.2,12.0
2158.0,레이저컷팅용 점착제 개발(911기반 MMA 4.5%)2153+MTD1501L/10%,2025-6-24 0:00:00,(G75),920,(CX100/0.4%)(SV02/4%),(MTD1501L/10%),(1.2)(#12),노항우,"(430,470)*(초/90/BA)",(>605)*(가/90/BA),,,,,0,0,0,0,,1.2,12.0
2159.0,레이저컷팅용 점착제 개발(911기반 MMA 4.5%)2154+MTD1501L/10%,2025-6-24 0:00:00,(G75),920,(CX100/0.4%)(SV02/5%),(MTD1501L/10%),(1.2)(#12),노항우,"(450,450)*(초/90/BA)",(>605)*(가/90/BA),,,,,0,0,0,0,,1.2,12.0
2160.0,레이저컷팅용 점착제 개발(911기반 MMA 4.5%)2155+MTD1501L/10%,2025-6-24 0:00:00,(G75),920,(CX100/0.5%)(SV02/3%),(MTD1501L/10%),(1.2)(#12),노항우,"(480,475)*(초/90/BA)",(>595)*(가/90/BA),,,,,0,0,0,0,,1.2,12.0
2157.0,레이저컷팅용 점착제 개발(911기반 MMA 4.5%)2152+MTD1501L/10%,2025-6-24 0:00:00,(G75),920,(CX100/0.4%)(SV02/3%),(MTD1501L/10%),(1.2)(#12),"노항우,박다영","(530,530,450,435,410,408,420,411/428,418,447,456/443,445,460,460/475,460,460,450/525,455)*(초/90/BA/항0,0.5,1,1.5,2주)","(>615,618/620/445/450/400)*(가/90/BA,#4,재원A,재원D,재원E)+(>615/613,597/660,640/645,740/655)*(가/90/BA/항0,0.5,1,1.5,2주)",,,,,0,0,0,0,,1.2,12.0
2161.0,레이저컷팅용 점착제 개발(911기반 MMA 4.5%)2156+MTD1501L/10%,2025-6-24 0:00:00,(G75),920,(CX100/0.6%)(SV02/3%),(MTD1501L/10%),(1.2)(#12),"노항우,박다영","(470,470,420,400)*(초/90/BA)","(>565/460,395)*(가/90/BA,재원금속)",,,,,0,0,0,0,,1.2,12.0
2152.0,레이저컷팅용 점착제 개발(911기반 MMA 4.5%)2073+920(60kg pilot),2025-6-24 0:00:00,(G75),920,(CX100/0.4%)(SV02/3%),(TSR5903/10%),(1.2)(#12),"노항우,박다영","(465,435,440,410/426,421/455,460/460,455)*(초/90/BA/항0,0.5,1주)","(>635/610/450/500/550)*(가/90/BA,#4,재원A,재원D,재원E)+(>635/579/626/640)*(가/90/BA/항0,0.5,1,1.5,2주)",,,,,0,0,0,0,,1.2,12.0
2162.0,"건축내외장재용(WPVC,702P 대체) - (CS250612B사용, CX100 0.5%, SV02 2%, TSR5903 5%, SA3 0.2%)",2025-6-24 0:00:00,(WPO100),CS250612B,(CX100/0.5%)(SV02/2%),(TSR5903/5%)(SA3/0.2%),(2)(#4),정주현,"(130,140,92,94)*(초/90/BA)(68)*(초/90/HL),(130/135/140/150)*(항습/90/BA/0.5-2주)","(>235)*(가/90/BA)(>210)*(가/90/HL),(370/420/450/450)*(항습/90/BA/0.5-2주)",,(8일양호)*(BA) / 911M (8일양호)*(BA),,,1,0,0,0,"920B 견본 사양 (양호/양호)*(부착성/BA/HL),(양호/양호)*(후기 박리성/BA/HL)",2.0,4.0
2163.0,"건축내외장재용(WPVC,702P 대체) - (CS250612B사용, CX100 0.75%, SV02 2%, TSR5903 5%, SA3 0.2%)",2025-6-24 0:00:00,(WPO100),CS250612B,(CX100/0.75%)(SV02/2%),(TSR5903/5%)(SA3/0.2%),(2)(#4),정주현,"(87,100,92,76)*(초/90/BA)(60)*(초/90/HL)",(>210)*(가/90/BA)(>188)*(가/90/HL),,(8일양호)*(BA),,,0,0,0,0,"(양호/양호)*(부착성/BA/HL),(양호/양호)*(후기 박리성/BA/HL)",2.0,4.0
2164.0,"건축내외장재용(WPVC,702P 대체) - (CS250612B사용, CX100 0.75%, SV02 1.5%, TSR5903 5%, SA3 0.2%)",2025-6-24 0:00:00,(WPO100),CS250612B,(CX100/0.75%)(SV02/1.5%),(TSR5903/5%)(SA3/0.2%),(2)(#4),정주현,"(84,87)*(초/90/BA)",,,,,,0,0,0,0,너무 쎔 NG,2.0,4.0
2165.0,건축내외장재용(베트남Lixil 알루미늄 프로파일용) 2130 /921(CS lab 합성),2025-6-24 0:00:00,(청색T45),921(CS lab),(CX100/0.4%)(SV02/0.5%),(MTD1501L/15%),(1.2)(#12),이민지,"(550,485)*(초/90/BA)",,(탈리)*(150도15분/BA),(1일탈리)*(BA),,,0,0,0,0,,1.2,12.0
2166.0,건축내외장재용(베트남Lixil 알루미늄 프로파일용) 2130 /921(CS 60kg pilot),2025-6-24 0:00:00,(청색T45),921,(CX100/0.4%)(SV02/0.5%),(MTD1501L/15%),(1.2)(#12),이민지,"(595,555)*(초/90/BA)",,(탈리)*(150도15분/BA),(1일탈리)*(BA),,,0,0,0,0,,1.2,12.0
2167.0,건축내외장재용(베트남Lixil 알루미늄 프로파일용) 2166 + CX100 0.3%,2025-6-24 0:00:00,(청색T45),921,(CX100/0.3%)(SV02/0.5%),(MTD1501L/15%),(1.2)(#12),이민지,"(580,570)*(초/90/BA)",,(탈리)*(150도15분/BA),(1일탈리)*(BA),,,0,0,0,0,,1.2,12.0
2168.0,건축내외장재용(베트남Lixil 알루미늄 프로파일용) 2167 + SV02 1.0%,2025-6-24 0:00:00,(청색T45),921,(CX100/0.3%)(SV02/1.0%),(MTD1501L/15%),(1.2)(#12),이민지,"(595,580)*(초/90/BA)",,(탈리)*(150도15분/BA),(1일탈리)*(BA),,,0,0,0,0,,1.2,12.0
2169.0,건축내외장재용(베트남Lixil 알루미늄 프로파일용) 2167 + SV02 2.0%,2025-6-24 0:00:00,(청색T45),921,(CX100/0.3%)(SV02/2.0%),(MTD1501L/15%),(1.2)(#12),이민지,"(560,565)*(초/90/BA)",,(탈리)*(150도15분/BA),(1일탈리)*(BA),,,0,0,0,0,,1.2,12.0
2171.0,장기물성개선용(919A/약점용점착제)1799-918점착제,2025-6-24 0:00:00,(T45),919,(CX100/2.0%)(SV02/1.5%),(SA3/0.3%),(3)(#3),박다영,"(24,22)*(초/90/BA)",(>105)*(가/90/BA),,,,,0,0,0,0,,3.0,3.0
2170.0,"가공용(SGO453대체)1868, BOPE40",2025-6-24 0:00:00,(BOPE40),919,(CX100/1.2%)(SV02/1.0%),(TSR5903/10%),(2)(#8),이민지,"(152,162)*(초/90/BA)",,,,,,0,0,0,0,,2.0,8.0
2172.0,장기물성개선용(919A/약점용점착제)2171+919기반 CHMA>EMA,2025-6-24 0:00:00,(T45),S250623F,(CX100/2.0%)(SV02/1.5%),(SA3/0.3%),(3)(#3),박다영,"(20,24)*(초/90/BA)",(>80)*(가/90/BA),,,,,0,0,0,0,,3.0,3.0
2173.0,장기물성개선용(919A/약점용점착제)2171+919기반 CHMA>MA,2025-6-24 0:00:00,(T45),S250623G,(CX100/2.0%)(SV02/1.5%),(SA3/0.3%),(3)(#3),박다영,"(46,40)*(초/90/BA)",(>120)*(가/90/BA),,,,,0,0,0,0,,3.0,3.0
2174.0,장기물성개선용(919A/약점용점착제)2171+919기반 CHMA 배제,2025-6-24 0:00:00,(T45),S250623H,(CX100/2.0%)(SV02/1.5%),(SA3/0.3%),(3)(#3),박다영,"(16,18)*(초/90/BA)",(>44)*(가/90/BA),,,,,0,0,0,0,,3.0,3.0
2175.0,건축내외장재용(베트남Lixil 알루미늄 프로파일용) 2166+MTD1501L 5%,2025-6-25 0:00:00,(청색T45),921(1차),(CX100/0.4%)(SV02/0.5%),(MTD1501L/5%),(1.2)(#12),이민지,"(340,335)*(초/90/BA)",,(탈리)*(150도15분/BA),(4일탈리)*(BA),,,0,0,0,0,,1.2,12.0
2176.0,건축내외장재용(베트남Lixil 알루미늄 프로파일용) 2175+SV02 1.0%,2025-6-25 0:00:00,(청색T45),921(1차),(CX100/0.4%)(SV02/1.0%),(MTD1501L/5%),(1.2)(#12),이민지,"(335,315)*(초/90/BA)",,(탈리)*(150도15분/BA),(4일탈리)*(BA),,,0,0,0,0,,1.2,12.0
2177.0,건축내외장재용(베트남Lixil 알루미늄 프로파일용) 2175+SV02 2.0%,2025-6-25 0:00:00,(청색T45),921(1차),(CX100/0.4%)(SV02/2.0%),(MTD1501L/5%),(1.2)(#12),이민지,"(310,290)*(초/90/BA)",,(탈리)*(150도15분/BA),(7일탈리)*(BA),,,0,0,0,0,,1.2,12.0
2178.0,건축내외장재용(베트남Lixil 알루미늄 프로파일용) 2175+CX100 0.5%,2025-6-25 0:00:00,(청색T45),921(1차),(CX100/0.5%)(SV02/0.5%),(MTD1501L/5%),(1.2)(#12),이민지,"(320,305)*(초/90/BA)",,(양호)*(150도15분/BA),(7일탈리)*(BA),,,0,0,0,0,,1.2,12.0
2179.0,건축내외장재용(베트남Lixil 알루미늄 프로파일용) 2178+SV02 1.0%,2025-6-25 0:00:00,(청색T45),921(1차),(CX100/0.5%)(SV02/1.0%),(MTD1501L/5%),(1.2)(#12),이민지,"(300,310)*(초/90/BA)",,(양호)*(150도15분/BA),(7일탈리)*(BA),,,0,0,0,0,,1.2,12.0
2180.0,건축내외장재용(베트남Lixil 알루미늄 프로파일용) 2178+SV02 2.0%,2025-6-25 0:00:00,(청색T45),921(1차),(CX100/0.5%)(SV02/2.0%),(MTD1501L/5%),(1.2)(#12),이민지,"(310,280)*(초/90/BA)",,(양호)*(150도15분/BA),(7일탈리)*(BA),,,0,0,0,0,,1.2,12.0
2181.0,건축내외장재용(베트남Lixil 알루미늄 프로파일용) 2166+MTD1501L 10%,2025-6-25 0:00:00,(청색T45),921(1차),(CX100/0.4%)(SV02/0.5%),(MTD1501L/10%),(1.2)(#12),이민지,"(410,370,435,430,395,410)*(초/90/BA)",,"(탈리,탈리)*(150도15분/BA)","(4일탈리,5일탈리,3일탈리)*(BA)",,,0,0,0,0,,1.2,12.0
2182.0,건축내외장재용(베트남Lixil 알루미늄 프로파일용) 2181+SV02 1.0%,2025-6-25 0:00:00,(청색T45),921(1차),(CX100/0.4%)(SV02/1.0%),(MTD1501L/10%),(1.2)(#12),이민지,"(380,390)*(초/90/BA)",,(탈리)*(150도15분/BA),(4일탈리)*(BA),,,0,0,0,0,,1.2,12.0
2183.0,건축내외장재용(베트남Lixil 알루미늄 프로파일용) 2181+SV02 2.0%,2025-6-25 0:00:00,(청색T45),921(1차),(CX100/0.4%)(SV02/2.0%),(MTD1501L/10%),(1.2)(#12),이민지,"(395,410,410,440)*(초/90/BA)",,"(양호,양호)*(150도15분/BA)","(7일탈리,3일탈리)*(BA)",,,0,0,0,0,,1.2,12.0
2184.0,건축내외장재용(베트남Lixil 알루미늄 프로파일용) 2181+CX100 0.5%,2025-6-25 0:00:00,(청색T45),921(1차),(CX100/0.5%)(SV02/0.5%),(MTD1501L/10%),(1.2)(#12),이민지,"(370,360)*(초/90/BA)",,(탈리)*(150도15분/BA),(4일탈리)*(BA),,,0,0,0,0,,1.2,12.0
2185.0,건축내외장재용(베트남Lixil 알루미늄 프로파일용) 2184+SV02 1.0%,2025-6-25 0:00:00,(청색T45),921(1차),(CX100/0.5%)(SV02/1.0%),(MTD1501L/10%),(1.2)(#12),이민지,"(355,355)*(초/90/BA)",,(양호)*(150도15분/BA),(4일탈리)*(BA),,,0,0,0,0,,1.2,12.0
2186.0,건축내외장재용(베트남Lixil 알루미늄 프로파일용) 2185+SV02+ 1.0%,2025-6-25 0:00:00,(청색T45),921(1차),(CX100/0.5%)(SV02/2.0%),(MTD1501L/10%),(1.2)(#12),이민지,"(365,345)*(초/90/BA)",,(양호)*(150도15분/BA),(4일탈리)*(BA),,,0,0,0,0,,1.2,12.0
2187.0,"건축내외장재용(WPVC,702P 대체) - (S250624G사용, CX100 0.5%, SV02 0.5%, TSR5903 5%)",2025-6-25 0:00:00,(WPO100),S250624G,(CX100/0.5%)(SV02/0.5%),(TSR5903/5%),(2)(#4),정주현,"(122,116)*(초/90/BA)(103)*(초/90/HL)",(>260)*(가/90/BA)(>230)*(가/90/HL),,(8일양호)*(BA),,,1,0,0,0,"911M - (>290/>276)*(가/90/BA/HL), 후기 쎔 NG",2.0,4.0
2188.0,"건축내외장재용(WPVC,702P 대체) - (S250624G사용, CX100 0.5%, SV02 2%, TSR5903 5%, SA3 0.2%)",2025-6-25 0:00:00,(WPO100),S250624G,(CX100/0.5%)(SV02/2.0%),(TSR5903/5%),(2)(#4),정주현,"(95,85)*(초/90/BA)(75)*(초/90/HL)",(>170)*(가/90/BA)(>150)*(가/90/HL),,(8일양호)*(BA),,,0,0,0,0,후기 쎔 NG,2.0,4.0
2189.0,"건축내외장재용(WPVC,702P 대체) - (S250624G사용, CX100 1%, SV02 2%, TSR5903 10%)",2025-6-25 0:00:00,(WPO100),S250624G,(CX100/1%)(SV02/2.0%),(TSR5903/10%),(2)(#4),정주현,"(113,95)*(초/90/BA)(86)*(초/90/HL)",(>160)*(가/90/BA)(>160)*(가/90/HL),,(8일양호)*(BA),,,0,0,0,0,"(양호/양호)*(부착성/BA/HL),(양호/양호)*(후기 박리성/BA/HL)",2.0,4.0
2190.0,"건축내외장재용(WPVC,702P 대체) - (S250624G사용, CX100 0.5%, SV02 2%, TSR5903 10%)",2025-6-25 0:00:00,(WPO100),S250624G,(CX100/0.5%)(SV02/2.0%),(TSR5903/10%),(2)(#4),정주현,"(116,113)*(초/90/BA)(76)*(초/90/HL)",(>180)*(가/90/BA)(>208)*(가/90/HL),,(8일양호)*(BA),,,0,0,0,0,"(양호/양호)*(부착성/BA/HL),(양호/양호)*(후기 박리성/BA/HL)",2.0,4.0
2191.0,"건축내외장재용(WPVC,702P 대체) - (S250624G사용, CX100 0.5%, SV02 2%, TSR5903 10%, SA3 0.2%)",2025-6-25 0:00:00,(WPO100),S250624G,(CX100/0.5%)(SV02/2.0%),(TSR5903/5%)(SA3/0.2%),(2)(#4),정주현,"(70,72)*(초/90/BA)(64)*(초/90/HL)",(>164)*(가/90/BA)(>178)*(가/90/HL),,(8일양호)*(BA),,,1,0,0,0,"(양호/양호/약함)*(부착성/BA/HL/재원),(양호/양호)*(후기 박리성/BA/HL)",2.0,4.0
2192.0,"레이저컷팅용 점착제 개발(메가트레이딩향,250g타겟) 2152 + #10bar + TSR5903 5%",2025-6-26 0:00:00,(G75),920,(CX100/0.4%)(SV02/3%),(TSR5903/5%),(1.2)(#10),노항우,"(295,330)*(초/90/BA)",(>555)*(가/90/BA),,,,,0,0,0,0,,1.2,10.0
2193.0,"레이저컷팅용 점착제 개발(메가트레이딩향,250g타겟) 2152 + CX100 0.8% + TSR5903 5%",2025-6-26 0:00:00,(G75),920,(CX100/0.8%)(SV02/3%),(TSR5903/5%),(1.2)(#12),노항우,"(290,280)*(초/90/BA)",(>495)*(가/90/BA),,,,,0,0,0,0,,1.2,12.0
2194.0,"레이저컷팅용 점착제 개발(메가트레이딩향,250g타겟) 2152 - TSR5903",2025-6-26 0:00:00,(G75),920,(CX100/0.4%)(SV02/3%),,(1.2)(#12),노항우,"(145,146)*(초/90/BA)",(>530)*(가/90/BA),,,,,0,0,0,0,,1.2,12.0
2195.0,"건축내외장재용(베트남Lixil 알루미늄 프로파일용) 2181, BW68",2025-6-26 0:00:00,(BW68),921(1차),(CX100/0.4%)(SV02/0.5%),(MTD1501L/10%),(1.2)(#12),이민지,"(485,485)*(초/90/BA)",,(탈리)*(150도15분/BA),(5일탈리)*(BA),,,0,0,0,0,,1.2,12.0
2196.0,"건축내외장재용(베트남Lixil 알루미늄 프로파일용) 2181 , 사선80mesh",2025-6-26 0:00:00,(청색T45),921(1차),(CX100/0.4%)(SV02/0.5%),(MTD1501L/10%),(1.2)(#10),이민지,"(455,430)*(초/90/BA)",,(탈리)*(150도15분/BA),(3일탈리)*(BA),,,0,0,0,0,,1.2,10.0
2197.0,"건축내외장재용(베트남Lixil 알루미늄 프로파일용) 2196, BW68",2025-6-26 0:00:00,(BW68),921(1차),(CX100/0.4%)(SV02/0.5%),(MTD1501L/10%),(1.2)(#10),이민지,"(505,495)*(초/90/BA)",,(탈리)*(150도15분/BA),(3일탈리)*(BA),,,0,0,0,0,,1.2,10.0
2198.0,"건축내외장재용(베트남Lixil 알루미늄 프로파일용) 2183, BW68",2025-6-26 0:00:00,(BW68),921(1차),(CX100/0.4%)(SV02/2.0%),(MTD1501L/10%),(1.2)(#12),이민지,"(485,475)*(초/90/BA)",,(양호)*(150도15분/BA),(3일탈리)*(BA),,,0,0,0,0,,1.2,12.0
2199.0,"건축내외장재용(베트남Lixil 알루미늄 프로파일용) 2183 , 사선80mesh",2025-6-26 0:00:00,(청색T45),921(1차),(CX100/0.4%)(SV02/2.0%),(MTD1501L/10%),(1.2)(#10),이민지,"(395,435)*(초/90/BA)",,(탈리)*(150도15분/BA),(3일탈리)*(BA),,,0,0,0,0,,1.2,10.0
2200.0,"건축내외장재용(베트남Lixil 알루미늄 프로파일용) 2199, BW68",2025-6-26 0:00:00,(BW68),921(1차),(CX100/0.4%)(SV02/2.0%),(MTD1501L/10%),(1.2)(#10),이민지,"(435,410)*(초/90/BA)",,(탈리)*(150도15분/BA),(3일탈리)*(BA),,,0,0,0,0,,1.2,10.0
2201.0,건축내외장재용(베트남Lixil 알루미늄 프로파일용) 2181+세계화학합성,2025-6-26 0:00:00,(청색T45),S250624H,(CX100/0.4%)(SV02/0.5%),(MTD1501L/10%),(1.2)(#12),이민지,"(485,465.446,447)*(초/90/BA)",,(탈리)*(150도15분/BA),(4일탈리)*(BA),,,0,0,0,0,,1.2,12.0
2202.0,건축내외장재용(베트남Lixil 알루미늄 프로파일용) 2183+세계화학합성,2025-6-26 0:00:00,(청색T45),S250624H,(CX100/0.4%)(SV02/2.0%),(MTD1501L/10%),(1.2)(#12),이민지,"(490,445)*(초/90/BA)",,(양호)*(150도15분/BA),"(3일탈리,3일탈리)*(BA)",,,0,0,0,0,,1.2,12.0
2203.0,건축내외장재용(베트남Lixil 알루미늄 프로파일용) 2181+NDM 0%,2025-6-26 0:00:00,(청색T45),S250617B,(CX100/0.4%)(SV02/0.5%),(MTD1501L/10%),(1.2)(#12),이민지,"(395,380)*(초/90/BA)",,(백탁)*(150도15분/BA),(7일양호)*(BA),,,0,0,0,0,,1.2,12.0
2204.0,건축내외장재용(베트남Lixil 알루미늄 프로파일용) 2183+NDM 0%,2025-6-26 0:00:00,(청색T45),S250617B,(CX100/0.4%)(SV02/2.0%),(MTD1501L/10%),(1.2)(#12),이민지,"(375,375)*(초/90/BA)",,(양호)*(150도15분/BA),(7일양호)*(BA),,,0,0,0,0,,1.2,12.0
2205.0,건축내외장재용(베트남Lixil 알루미늄 프로파일용) 2181+SV02 1.0%,2025-6-27 0:00:00,(청색T45),921(1차),(CX100/0.4%)(SV02/1.0%),(MTD1501L/10%),(1.2)(#12),이민지,"(384,424)*(초/90/BA)",,(탈리)*(150도15분/BA),(4일탈리)*(BA),,,0,0,0,0,,1.2,12.0
2206.0,"건축내외장재용(베트남Lixil 알루미늄 프로파일용) 2181, 921(2차 pilot)",2025-6-27 0:00:00,(청색T45),921(2차),(CX100/0.4%)(SV02/0.5%),(MTD1501L/10%),(1.2)(#12),이민지,"(429,411,460,446,410,384,423,430,415,370,365,400,420)*(초/90/BA)","(>탈리,양호)*(가:60도1일/90/BA)","(탈리,탈리,탈리/탈리/양호,양호)*(150도15분,80도3시간,60도1일/BA)","(1일탈리,3일탈리,3일탈리,3일탈리,6일탈리,1일탈리,2일탈리,4일탈리)*(BA)",,,0,0,0,0,,1.2,12.0
2207.0,건축내외장재용(베트남Lixil 알루미늄 프로파일용) 2206+SV02 1.0%,2025-6-27 0:00:00,(청색T45),921(2차),(CX100/0.4%)(SV02/1.0%),(MTD1501L/10%),(1.2)(#12),이민지,"(395,399,490,480,453,442)*(초/90/BA)",,"(탈리,탈리)*(150도15분/BA)(양호)*(60도1일/BA)","(1일탈리,4일탈리,3일탈리,1일탈리)*(BA)",,,0,0,0,0,,1.2,12.0
2208.0,건축내외장재용(베트남Lixil 알루미늄 프로파일용) 2201+SV02 1.0%,2025-6-27 0:00:00,(청색T45),S250624H,(CX100/0.4%)(SV02/1.0%),(MTD1501L/10%),(1.2)(#12),이민지,"(436,449)*(초/90/BA)",,(탈리)*(150도15분/BA),(4일탈리)*(BA),,,0,0,0,0,,1.2,12.0
2209.0,건축내외장재용(베트남Lixil 알루미늄 프로파일용) 2181+SV02 0.75%,2025-6-30 0:00:00,(청색T45),921(1차),(CX100/0.4%)(SV02/0.75%),(MTD1501L/10%),(1.2)(#12),이민지,"(490,480)*(초/90/BA)",,(탈리)*(150도15분/BA)(양호)*(60도1일/BA),(1일탈리)*(BA),,,0,0,0,0,,1.2,12.0
2210.0,"건축내외장재용(베트남Lixil 알루미늄 프로파일용) 2209+921(2차 pilot, Sample)",2025-6-30 0:00:00,(청색T45),"921(2차),sample",(CX100/0.4%)(SV02/0.75%),(MTD1501L/10%),(1.2)(#12),이민지,"(510,465)*(초/90/BA)",,(탈리)*(150도15분/BA)(양호)*(60도1일/BA),(1일탈리)*(BA),,,0,0,0,0,,1.2,12.0
2211.0,건축내외장재용(베트남Lixil 알루미늄 프로파일용) 2209+세계화학합성,2025-6-30 0:00:00,(청색T45),S250624H,(CX100/0.4%)(SV02/0.75%),(MTD1501L/10%),(1.2)(#12),이민지,"(580,510)*(초/90/BA)",,(탈리)*(150도15분/BA)(양호)*(60도1일/BA),(6일탈리)*(BA),,,0,0,0,0,,1.2,12.0
2212.0,건축내외장재용(베트남Lixil 알루미늄 프로파일용) 2207+SV02 1.25%,2025-6-30 0:00:00,(청색T45),"921(2차),sample",(CX100/0.4%)(SV02/1.25%),(MTD1501L/10%),(1.2)(#12),이민지,"(445,415,392,398,476,463)*(초/90/BA)",,"(탈리,탈리)*(150도15분/BA)(양호)*(60도1일/BA)","(3일탈리,6일탈리,6일탈리)*(BA)",,,0,0,0,0,,1.2,12.0
2213.0,건축내외장재용(베트남Lixil 알루미늄 프로파일용) 2207+SV02 1.50%,2025-6-30 0:00:00,(청색T45),"921(2차),sample",(CX100/0.4%)(SV02/1.50%),(MTD1501L/10%),(1.2)(#12),이민지,"(456,448,430,440)*(초/90/BA)",,"(탈리)*(150도15분/BA)(양호,탈리)*(60도1일/BA)","(3일탈리,5일탈리)*(BA)",,,0,0,0,0,,1.2,12.0
2214.0,건축내외장재용(베트남Lixil 알루미늄 프로파일용) 2206+MTD1501L 8.5%,2025-6-30 0:00:00,(청색T45),"921(2차),sample",(CX100/0.4%)(SV02/0.5%),(MTD1501L/8.5%),(1.2)(#12),이민지,"(420,420)*(초/90/BA)",,(탈리)*(150도15분/BA)(양호)*(60도1일/BA),(6일탈리)*(BA),,,0,0,0,0,,1.2,12.0
2215.0,건축내외장재용(베트남Lixil 알루미늄 프로파일용) 2206+MTD1501L 7.5%,2025-6-30 0:00:00,(청색T45),"921(2차),sample",(CX100/0.4%)(SV02/0.5%),(MTD1501L/7.5%),(1.2)(#12),이민지,"(376,360)*(초/90/BA)",,(탈리)*(150도15분/BA)(양호)*(60도1일/BA),(2일탈리)*(BA),,,0,0,0,0,,1.2,12.0
2217.0,레이저컷팅용 점착제 개발(911기반 MMA 4.5%)2157+G115 원단 적용,2025-6-30 0:00:00,(G115),920,(CX100/0.4%)(SV02/3%),(MTD1501L/10%),(1.2)(#12),노항우,"(441,433,435,393/505,537/490,480/530,510/495,480)*(초/90/BA/항0,0.5,1,1.5,2주)","(>631/660/685/715/655)*(가/90/BA/항0,0.5,1,1.5,2주)",,,,,0,0,0,0,,1.2,12.0
2218.0,"견본 이상 검증 (918D #120, SGO-113A 대체, 저점착력)",2025-6-30 0:00:00,(T45),918,(CX100/3.5%)(SV02/2%),(TSR5903/10%)(SA3/0.3%),(3.5)(#8),정주현,"(96,94,98)*(초/90/BA)",,,,,,0,0,0,0,,3.5,8.0
2219.0,"건축내외장재용(WPVC,702P 대체) - (CS250612B사용, 재검증)",2025-6-30 0:00:00,(WPO100),CS250612B,(CX100/0.5%)(SV02/2%),(TSR5903/5%)(SA3/0.2%),(2)(#4),정주현,"(130,125)*(초/90/BA)",,,,,,0,0,0,0,,2.0,4.0
2220.0,"건축내외장재용(WPVC,702P 대체) - (CS250612B사용, WPO130 검토)",2025-6-30 0:00:00,(WPO130),CS250612B,(CX100/0.5%)(SV02/2%),(TSR5903/5%)(SA3/0.2%),(2)(#4),정주현,"(133,114)*(초/90/BA)",,,,,,0,0,0,0,,2.0,4.0
