Repository: HyunchanAn/SG_DB

# SG_DB: 세계화학공업(주) 데이터 자산 및 모델 가중치 저장소

## 1. 개요
`SG_DB`는 SG_proj 파이프라인의 모든 시스템 모듈(001~015)에서 참조하는 마스터 데이터 웨어하우스(Data Warehouse)입니다. 
기존 `SG_proj_004` 모듈 내에 혼재되어 있던 원본 데이터(`raw_data`)와 데이터베이스 클러스터를 안전하게 보호하고 물리적으로 분리하기 위해 구축되었습니다.

> [!WARNING]
> 본 레포지토리는 Public으로 공개되지만, 보안 정책에 따라 실제 데이터가 담긴 `raw_data/` 폴더와 `postgres_data/` 바이너리 파일들은 `.gitignore`를 통해 업로드되지 않도록 차단되어 있습니다.
> 시스템을 처음 구축하는 개발자는 관리자에게 별도로 데이터 자산을 인계받아 이 폴더 내에 배치해야 합니다.

## 3. 원본 데이터 세부 명세 (`raw_data`)

`raw_data/` 디렉토리에는 AI 모델 학습(001 모듈) 및 DB 구축(004 모듈)의 근간이 되는 수년 치의 비정형/정형 데이터가 총망라되어 보관되어 있습니다.

1. **핵심 실험 데이터베이스 (합성 및 도포 이력)**
   - `데이터베이스 기반 자료/`: 23년 9월부터 현재까지 누적된 반기별 실험 결과(Lab 합성, Lab 도포, 견본, 양산품) 엑셀 시트 23종.

File: parsed_data/final_lab_coating.csv (part 5 of 19)
Lab 일련번호,분류,도포 날짜,원단,점착제,경화제,첨가제,도포량,작업자,점착력,가열압착,내열성,내후성,내습성,야외폭로,가공/유지력,절곡,레이저컷팅,내충격성,비고,도포두께_um,바코터번호
2221.0,"건축내외장재용(WPVC,702P 대체) - (920 pilot, 재검증)",2025-6-30 0:00:00,(WPO100),920,(CX100/0.5%)(SV02/2%),(TSR5903/5%)(SA3/0.2%),(2)(#4),정주현,"(127,125)*(초/90/BA)(75)*(초/90/HL)",(>260)*(가/90/BA)(>256)*(가/90/HL),,,,,0,0,0,0,,2.0,4.0
2222.0,"건축내외장재용(WPVC,702P 대체) - (920 pilot, WPO130 검토)",2025-6-30 0:00:00,(WPO100),920,(CX100/0.5%)(SV02/2%),(TSR5903/5%)(SA3/0.2%),(2)(#4),정주현,"(116,120)*(초/90/BA)(70)*(초/90/HL)",(>260)*(가/90/BA)(>250)*(가/90/HL),,,,,0,0,0,0,,2.0,4.0
2223.0,"레이저컷팅용 점착제 개발(메가트레이딩향,후기개선)1580+920점착제",2025-7-1 0:00:00,(G75),920,(CX100/0.8%),(TSR5903/5%),(1.2)(#12),노항우,"(306,262)*(초/90/BA)",(>510)*(가/90/BA),,,,,0,0,0,0,,1.2,12.0
2224.0,"레이저컷팅용 점착제 개발(메가트레이딩향,후기개선)2223+MTD1501L/5%",2025-7-1 0:00:00,(G75),920,(CX100/0.8%),(MTD1501L/5%),(1.2)(#12),노항우,"(305,287)*(초/90/BA)",(>445)*(가/90/BA),,,,,0,0,0,0,,1.2,12.0
2225.0,"레이저컷팅용 점착제 개발(메가트레이딩향,후기개선)2223+CX100/0.4%+SV02/3%",2025-7-1 0:00:00,(G75),920,(CX100/0.4%)(SV02/3%),(TSR5903/5%),(1.2)(#12),노항우,"(300,327)*(초/90/BA)",(>533)*(가/90/BA),,,,,0,0,0,0,,1.2,12.0
2226.0,"레이저컷팅용 점착제 개발(메가트레이딩향,후기개선)2225+MTD1501L/5%",2025-7-1 0:00:00,(G75),920,(CX100/0.4%)(SV02/3%),(MTD1501L/5%),(1.2)(#12),노항우,"(330,352)*(초/90/BA)",(>539)*(가/90/BA),,,,,0,0,0,0,,1.2,12.0
2227.0,건축내외장재용(베트남Lixil 알루미늄 프로파일용) 2206+사선80,2025-7-2 0:00:00,(청색T45),921(2차),(CX100/0.4%)(SV02/0.5%),(MTD1501L/10%),(1.2)(#10),이민지,"(391,415,423,440,415,420,385,385)*(초/90/BA)",,"(탈리,탈리,탈리/탈리,탈리)*(150도15분,80도3시간/BA)","(3일탈리,3일탈리,1일탈리,1일탈리)*(BA)",,,0,0,0,0,,1.2,10.0
2228.0,건축내외장재용(베트남Lixil 알루미늄 프로파일용) 2206+BW68(개선1차),2025-7-2 0:00:00,(BW68-개선1차),921(2차),(CX100/0.4%)(SV02/0.5%),(MTD1501L/10%),(1.2)(#12),이민지,"(439,476,520,520,470,465)*(초/90/BA)",(>탈리)*(가:60도1일/90/BA),"(탈리/탈리,탈리/양호)*(150도15분,80도3시간,60도1일/BA)","(3일탈리,1일탈리,4일탈리)*(BA)",,,0,0,0,0,,1.2,12.0
2229.0,건축내외장재용(베트남Lixil 알루미늄 프로파일용) 2206+BW68(개선2차),2025-7-2 0:00:00,(BW68-개선2차),921(2차),(CX100/0.4%)(SV02/0.5%),(MTD1501L/10%),(1.2)(#12),이민지,"(430,479)*(초/90/BA)",,(탈리)*(150도15분/BA),(3일탈리)*(BA),,,0,0,0,0,,1.2,12.0
2230.0,건축내외장재용(베트남Lixil 알루미늄 프로파일용) 2212+사선80,2025-7-2 0:00:00,(청색T45),921(2차),(CX100/0.4%)(SV02/1.25%),(MTD1501L/10%),(1.2)(#10),이민지,"(375,398,431,436)*(초/90/BA)",,"(탈리,탈리)*(150도15분/BA)","(3일탈리,3일탈리)*(BA)",,,0,0,0,0,,1.2,10.0
2231.0,건축내외장재용(베트남Lixil 알루미늄 프로파일용) 2213+사선80,2025-7-2 0:00:00,(청색T45),921(2차),(CX100/0.4%)(SV02/1.50%),(MTD1501L/10%),(1.2)(#10),이민지,"(375,400)*(초/90/BA)",,(탈리)*(150도15분/BA),(3일탈리)*(BA),,,0,0,0,0,,1.2,10.0
2216.0,"건축내외장재용(LG 하우시스 창호용) 2183, WPO45",2025-6-30 0:00:00,(WPO45),"921(2차),sample",(CX100/0.4%)(SV02/2.0%),(MTD1501L/10%),(1.2)(#12),이민지,"(366,340)*(초/90/BA)",,(탈리)*(150도15분/BA)(양호)*(60도1일/BA),,,,0,0,0,0,,1.2,12.0
2232.0,건축내외장재용(LX 하우시스 창호용) 2216+CX100 0.5%,2025-7-2 0:00:00,(WPO45),921(2차),(CX100/0.5%)(SV02/2.0%),(MTD1501L/20%),(1.2)(#12),이민지,"(490,484,557,536,490,470,445,430,455,465,515,500,540,537)*(초/90/BA)","(>스탑마킹,스탑마킹,스탑마킹,탈리)*(가:60도1일/90/BA)","(양호,백탁,백탁,백탁/백탁,양호,양호/백탁,스탑마킹)*(150도15분,80도3시간,60도1일/BA)","(3일탈리,2일탈리,2일탈리,5일탈리,2일탈리,5일탈리,1일스탑마킹)*(BA)",,,0,0,0,0,,1.2,12.0
2233.0,건축내외장재용(LX 하우시스 창호용) 2236+사선80,2025-7-2 0:00:00,(WPO45),921(2차),(CX100/0.5%)(SV02/2.0%),(MTD1501L/20%),(1.2)(#10),이민지,"(469,456,509,494,440,420)*(초/90/BA)",(>양호)*(가:60도1일/90/BA),"(양호,백탁,백탁/양호)*(150도15분,60도1일/BA)","(2일탈리,5일탈리,5일탈리)*(BA)",,,0,0,0,0,,1.2,10.0
2234.0,건축내외장재용(LX 하우시스 창호용) 2216+CX100 0.6%,2025-7-2 0:00:00,(WPO45),921(2차),(CX100/0.6%)(SV02/2.0%),(MTD1501L/20%),(1.2)(#12),이민지,"(470,510)*(초/90/BA)",,(양호)*(150도15분/BA),(6일탈리)*(BA),,,0,0,0,0,,1.2,12.0
2235.0,건축내외장재용(LX 하우시스 창호용) 2238+사선80,2025-7-2 0:00:00,(WPO45),921(2차),(CX100/0.6%)(SV02/2.0%),(MTD1501L/20%),(1.2)(#10),이민지,"(450,470)*(초/90/BA)",,(양호)*(150도15분/BA),(7일탈리)*(BA),,,0,0,0,0,,1.2,10.0
2240.0,건축내외장재용(난부착 우드용)921+SV02 1.0%+MTD1501L 15%+사선60,2025-7-3 0:00:00,(SW45),921(2차),(SV02/1.0%),(MTD1501L/15%),(1.2)(#12),이민지,"(620,634)*(초/90/BA)",,(탈리)*(150도15분/BA),(3일탈리)*(BA),,,0,0,0,0,,1.2,12.0
2241.0,건축내외장재용(난부착 우드용)2240+SV02 1.5%,2025-7-3 0:00:00,(SW45),921(2차),(SV02/1.5%),(MTD1501L/15%),(1.2)(#12),이민지,"(596,611)*(초/90/BA)",,(탈리)*(150도15분/BA),(3일탈리)*(BA),,,0,0,0,0,,1.2,12.0
2242.0,건축내외장재용(난부착 우드용)2240+SV02 2.0%,2025-7-3 0:00:00,(SW45),921(2차),(SV02/2.0%),(MTD1501L/15%),(1.2)(#12),이민지,"(603,597)*(초/90/BA)",,(탈리)*(150도15분/BA),(3일탈리)*(BA),,,0,0,0,0,,1.2,12.0
2243.0,건축내외장재용(LX 하우시스 창호용) 2232+SV02 1.0%,2025-7-3 0:00:00,(WPO45),921(2차),(CX100/0.5%)(SV02/1.0%),(MTD1501L/20%),(1.2)(#12),이민지,"(565,553)*(초/90/BA)",,(탈리)*(150도15분/BA),,,,0,0,0,0,,1.2,12.0
2244.0,건축내외장재용(LX 하우시스 창호용) 2243+사선80,2025-7-3 0:00:00,(WPO45),921(2차),(CX100/0.5%)(SV02/1.0%),(MTD1501L/20%),(1.2)(#10),이민지,"(532,519)*(초/90/BA)",,(백탁)*(150도15분/BA),(5일탈리)*(BA),,,0,0,0,0,,1.2,10.0
2245.0,"건축내외장재용(베트남Lixil 알루미늄 프로파일용) 2206, BW68",2025-7-4 0:00:00,(청색T45),921(2차),(CX100/0.4%)(SV02/0.5%),(MTD1501L/10%),(1.2)(#12),이민지,"(485,475)*(초/90/BA)",,"(탈리/탈리)*(150도15분,80도3시간/BA)",(1일탈리)*(BA),,,0,0,0,0,,1.2,12.0
2246.0,"건축내외장재용(베트남Lixil 알루미늄 프로파일용) 2227, BW68",2025-7-4 0:00:00,(청색T45),921(2차),(CX100/0.4%)(SV02/0.5%),(MTD1501L/10%),(1.2)(#10),이민지,"(460,435)*(초/90/BA)",,"(탈리/탈리)*(150도15분,80도3시간/BA)",(4일탈리)*(BA),,,0,0,0,0,,1.2,10.0
2247.0,건축내외장재용(베트남Lixil 알루미늄 프로파일용) 2206+CX100 0.5%,2025-7-4 0:00:00,(청색T45),921(2차),(CX100/0.5%)(SV02/0.5%),(MTD1501L/10%),(1.2)(#12),이민지,"(420,385)*(초/90/BA)",,"(탈리/양호)*(150도15분,80도3시간/BA)",(2일탈리)*(BA),,,0,0,0,0,,1.2,12.0
2248.0,"건축내외장재용(베트남Lixil 알루미늄 프로파일용) 2247, BW68",2025-7-4 0:00:00,(청색T45),921(2차),(CX100/0.5%)(SV02/0.5%),(MTD1501L/10%),(1.2)(#12),이민지,"(430,425)*(초/90/BA)",,"(탈리/탈리)*(150도15분,80도3시간/BA)",(2일탈리)*(BA),,,0,0,0,0,,1.2,12.0
2249.0,"건축내외장재용(베트남Lixil 알루미늄 프로파일용) 2206, #8",2025-7-7 0:00:00,(청색T45),921(2차),(CX100/0.4%)(SV02/0.5%),(MTD1501L/10%),(1.2)(#8),이민지,"(355,345,405,405,365,360)*(초/90/BA)","(>탈리,탈리)*(가:60도1일/90/BA)","(탈리,탈리,탈리/탈리)*(80도3시간,60도1일/BA)","(1일탈리,1일탈리,1일탈리)*(BA)",,,0,0,0,0,,1.2,8.0
2236.0,건축내외장재용(베트남Lixil 알루미늄 프로파일용) 2207+사선80,2025-7-3 0:00:00,(청색T45),921(2차),(CX100/0.4%)(SV02/1.0%),(MTD1501L/10%),(1.2)(#10),이민지,"(398,431)*(초/90/BA)",,(탈리)*(150도15분/BA),(3일탈리)*(BA),,,0,0,0,0,,1.2,10.0
2237.0,건축내외장재용(베트남Lixil 알루미늄 프로파일용) 2207+SV02 2.0%,2025-7-3 0:00:00,(청색T45),921(2차),(CX100/0.4%)(SV02/2.0%),(MTD1501L/10%),(1.2)(#12),이민지,"(485,442)*(초/90/BA)",,(탈리)*(150도15분/BA),(6일탈리)*(BA),,,0,0,0,0,,1.2,12.0
2238.0,건축내외장재용(베트남Lixil 알루미늄 프로파일용) 2237+사선80,2025-7-3 0:00:00,(청색T45),921(2차),(CX100/0.4%)(SV02/2.0%),(MTD1501L/10%),(1.2)(#10),이민지,"(442,426)*(초/90/BA)",,(탈리)*(150도15분/BA),(3일탈리)*(BA),,,0,0,0,0,,1.2,10.0
2239.0,건축내외장재용(난부착 우드용)921+CX100 0.4%+SV02 0.5%+MTD1501L 15%+사선50,2025-7-3 0:00:00,(SW45),921(2차),(CX100/0.4%)(SV02/0.5%),(MTD1501L/15%),(1.2)(#38),이민지,"(583,601,525,535)*(초/90/BA)",,(탈리)*(150도15분/BA),"(2일탈리,5일탈리)*(BA)",,,0,0,0,0,,1.2,38.0
2250.0,건축내외장재용(베트남Lixil 알루미늄 프로파일용) 2206+MTD1501L 15%,2025-7-7 0:00:00,(청색T45),921(2차),(CX100/0.4%)(SV02/0.5%),(MTD1501L/15%),(1.2)(#12),이민지,"(495,480)*(초/90/BA)",(>탈리)*(가:60도1일/90/BA),(탈리)*(80도3시간/BA),(2일탈리)*(BA),,,0,0,0,0,,1.2,12.0
2251.0,"건축내외장재용(베트남Lixil 알루미늄 프로파일용) 2250, #8",2025-7-7 0:00:00,(청색T45),921(2차),(CX100/0.4%)(SV02/0.5%),(MTD1501L/15%),(1.2)(#8),이민지,"(420,425)*(초/90/BA)",(>탈리)*(가:60도1일/90/BA),(탈리)*(80도3시간/BA),(1일탈리)*(BA),,,0,0,0,0,,1.2,8.0
2252.0,건축내외장재용(베트남Lixil 알루미늄 프로파일용) 2206+CX100 0.7%,2025-7-7 0:00:00,(청색T45),921(2차),(CX100/0.7%)(SV02/0.5%),(MTD1501L/10%),(1.2)(#12),이민지,"(345,355)*(초/90/BA)",(>양호)*(가:60도1일/90/BA),(양호)*(80도3시간/BA),(1일탈리)*(BA),,,0,0,0,0,,1.2,12.0
2253.0,"건축내외장재용(베트남Lixil 알루미늄 프로파일용) 2252, #8",2025-7-7 0:00:00,(청색T45),921(2차),(CX100/0.7%)(SV02/0.5%),(MTD1501L/10%),(1.2)(#8),이민지,"(330,310)*(초/90/BA)",(>양호)*(가:60도1일/90/BA),(양호)*(80도3시간/BA),(1일탈리)*(BA),,,0,0,0,0,,1.2,8.0
2254.0,건축내외장재용(베트남Lixil 알루미늄 프로파일용) 2252+MTD1501L 15%,2025-7-7 0:00:00,(청색T45),921(2차),(CX100/0.7%)(SV02/0.5%),(MTD1501L/15%),(1.2)(#12),이민지,"(435,445,465,435,420,455)*(초/90/BA)","(>탈리,양호)*(가:60도1일/90/BA)","(양호,양호,스탑마킹/양호)*(80도3시간,60도1일/BA)","(2일탈리,2일탈리,4일탈리)*(BA)",,,0,0,0,0,,1.2,12.0
2255.0,"건축내외장재용(베트남Lixil 알루미늄 프로파일용) 2254, #8",2025-7-7 0:00:00,(청색T45),921(2차),(CX100/0.7%)(SV02/0.5%),(MTD1501L/15%),(1.2)(#8),이민지,"(375,400,380,380)*(초/90/BA)","(>탈리,양호)*(가:60도1일/90/BA)","(양호,양호/양호)*(80도3시간,60도1일/BA)","(2일탈리,2일탈리)*(BA)",,,0,0,0,0,,1.2,8.0
2256.0,건축내외장재용(베트남Lixil 알루미늄 프로파일용) 2206+CX100 1.0%,2025-7-7 0:00:00,(청색T45),921(2차),(CX100/1.0%)(SV02/0.5%),(MTD1501L/10%),(1.2)(#12),이민지,"(320,320)*(초/90/BA)",(>양호)*(가:60도1일/90/BA),(양호)*(80도3시간/BA),(2일탈리)*(BA),,,0,0,0,0,,1.2,12.0
2257.0,"건축내외장재용(베트남Lixil 알루미늄 프로파일용) 2256, #8",2025-7-7 0:00:00,(청색T45),921(2차),(CX100/1.0%)(SV02/0.5%),(MTD1501L/10%),(1.2)(#8),이민지,"(270,260)*(초/90/BA)",(>양호)*(가:60도1일/90/BA),(양호)*(80도3시간/BA),(1일탈리)*(BA),,,0,0,0,0,,1.2,8.0
2258.0,건축내외장재용(베트남Lixil 알루미늄 프로파일용) 2256+MTD1501L 15%,2025-7-7 0:00:00,(청색T45),921(2차),(CX100/1.0%)(SV02/0.5%),(MTD1501L/15%),(1.2)(#12),이민지,"(340,350)*(초/90/BA)",(>양호)*(가:60도1일/90/BA),(양호)*(80도3시간/BA),(1일탈리)*(BA),,,0,0,0,0,,1.2,12.0
2259.0,"건축내외장재용(베트남Lixil 알루미늄 프로파일용) 2258, #8",2025-7-7 0:00:00,(청색T45),921(2차),(CX100/1.0%)(SV02/0.5%),(MTD1501L/15%),(1.2)(#8),이민지,"(345,340)*(초/90/BA)",(>양호)*(가:60도1일/90/BA),(양호)*(80도3시간/BA),(1일탈리)*(BA),,,0,0,0,0,,1.2,8.0
2260.0,"건축내외장재용(LX 하우시스 창호용) 2232, #8",2025-7-7 0:00:00,(WPO45),921(2차),(CX100/0.5%)(SV02/2.0%),(MTD1501L/20%),(1.2)(#8),이민지,"(390,395)*(초/90/BA)",(>스탑마킹)*(가:60도1일/90/BA),(양호)*(80도3시간/BA),(3일탈리)*(BA),,,0,0,0,0,,1.2,8.0
2261.0,건축내외장재용(LX 하우시스 창호용) 2232+CX100 0.7%,2025-7-7 0:00:00,(WPO45),921(2차),(CX100/0.7%)(SV02/2.0%),(MTD1501L/20%),(1.2)(#12),이민지,"(420,440)*(초/90/BA)",(>양호)*(가:60도1일/90/BA),(양호)*(80도3시간/BA),(3일탈리)*(BA),,,0,0,0,0,,1.2,12.0
2262.0,"건축내외장재용(LX 하우시스 창호용) 2261, #8",2025-7-7 0:00:00,(WPO45),921(2차),(CX100/0.7%)(SV02/2.0%),(MTD1501L/20%),(1.2)(#8),이민지,"(380,375)*(초/90/BA)",(>탈리)*(가:60도1일/90/BA),(양호)*(80도3시간/BA),(3일탈리)*(BA),,,0,0,0,0,,1.2,8.0
2263.0,건축내외장재용(SGE-945BF 대체)913A,2025-7-8 0:00:00,(BW68/BW68),913,(CX100/1.3%),,(2.7)(#8),노항우,"(145,135)*(초/90/BA)",(>230)*(가/90/BA),,,,,0,0,0,1,,2.7,8.0
2264.0,건축내외장재용(SGE-945BF 대체)2263+CX100/1%,2025-7-8 0:00:00,(BW68/BW68),913,(CX100/1%),,(2.7)(#8),노항우,"(145,135)*(초/90/BA)",(>270)*(가/90/BA),,,,,0,0,0,1,,2.7,8.0
2265.0,건축내외장재용(SGE-945BF 대체)2264+TSR5903/5%,2025-7-8 0:00:00,(BW68/BW68),913,(CX100/1%),(TSR5903/5%),(2.7)(#8),"노항우,박다영","(170,185,160,150,170,145,160,145,140,140,185,165,185,215/205,205,210,190/190,205/210,230/210,215)*(초/90/BA/항0,0.5,1,1.5,2주)","(>275,310,245,290,245,240,275/355/385/400_탈리/470_탈리)*(가/90/BA항0,0.5,1,1.5,2주)",(양호)*(80도3시간/BA),,,,1,0,0,1,,2.7,8.0
2266.0,건축내외장재용(SGE-945BF 대체)2265+CX100/0.8%+SV02/1%,2025-7-8 0:00:00,(BW68/BW68),913,(CX100/0.8%)(SV02/1%),(TSR5903/5%),(2.7)(#8),노항우,"(160,160)*(초/90/BA)",(>285)*(가/90/BA),,,,,0,0,0,1,,2.7,8.0
2267.0,건축내외장재용(SGE-945BF 대체)2266+CX100/0.4%,2025-7-8 0:00:00,(BW68/BW68),913,(CX100/0.4%)(SV02/1%),(TSR5903/5%),(2.7)(#8),노항우,"(175,185)*(초/90/BA)",(>345)*(가/90/BA),,,,,0,0,0,1,,2.7,8.0
2268.0,건축내외장재용(SGE-945BF 대체)920A+#8bar,2025-7-8 0:00:00,(BW68/BW68),920,(CX100/0.4%)(SV02/3%),(MTD1501L/10%),(1.2)(#12),노항우,"(240,245)*(초/90/BA)",(>330)*(가/90/BA),,,,,0,0,0,0,,1.2,12.0
2269.0,"건축내외장재용(WPVC,702P 대체) - (S250624G검토 - 1 )",2025-7-3 0:00:00,(WPO100),S250624G,(CX100/1%)(SV02/2%),(TSR5903/10%),(2)(#4),정주현,(내충격성 취약으로 인한 해당 점착제로 개발 중지),,,,,,0,0,0,0,"내충격성이 702P, 911M 보다 안좋음",2.0,4.0
2270.0,"건축내외장재용(WPVC,702P 대체) - (S250624G검토 - 2 )",2025-7-3 0:00:00,(WPO100),S250624G,(CX100/1.5%)(SV02/2%),(TSR5903/10%),(2)(#4),정주현,(내충격성 취약으로 인한 해당 점착제로 개발 중지),,,,,,0,0,0,0,"내충격성이 702P, 911M 보다 안좋음",2.0,4.0
2271.0,"건축내외장재용(WPVC,702P 대체) - (S250624G검토 - 3 )",2025-7-3 0:00:00,(WPO100),S250624G,(CX100/1%)(SV02/3%),(TSR5903/7%),(2)(#4),정주현,(내충격성 취약으로 인한 해당 점착제로 개발 중지),,,,,,0,0,0,0,"내충격성이 702P, 911M 보다 안좋음",2.0,4.0
2272.0,"건축내외장재용(WPVC,702P 대체) - (S250624G검토 - 4 )",2025-7-3 0:00:00,(WPO100),S250624G,(CX100/0.75%)(SV02/3%),(TSR5903/7%),(2)(#4),정주현,(내충격성 취약으로 인한 해당 점착제로 개발 중지),,,,,,0,0,0,0,"내충격성이 702P, 911M 보다 안좋음",2.0,4.0
2273.0,"건축내외장재용(LX 하우시스 창호용) 2206, WPO45",2025-7-8 0:00:00,(WPO45),921(2차),(CX100/0.4%)(SV02/0.5%),(MTD1501L/10%),(1.2)(#12),이민지,"(365,355,375,375)*(초/90/BA)","(>양호,탈리)*(가:60도1일/90/BA)","(양호/양호,탈리)*(80도3시간,60도1일/BA)","(2일탈리,1일탈리)*(BA)",,,0,0,0,0,,1.2,12.0
2274.0,"건축내외장재용(베트남Lixil 알루미늄 프로파일용) 2247, BW68(개선1차)",2025-7-8 0:00:00,(BW68-개선1차),921(2차),(CX100/0.4%)(SV02/0.5%),(MTD1501L/10%),(1.2)(#8),이민지,"(445,445,440,425)*(초/90/BA)",(>탈리)*(가:60도1일/90/BA),"(탈리,탈리/탈리)*(80도3시간,60도1일/BA)","(1일탈리,4일탈리)*(BA)",,,0,0,0,0,,1.2,8.0
2275.0,"건축내외장재용(LX 하우시스 창호용) 2247, WPO45",2025-7-8 0:00:00,(WPO45),921(2차),(CX100/0.4%)(SV02/0.5%),(MTD1501L/10%),(1.2)(#8),이민지,"(340,350,345,345)*(초/90/BA)","(>탈리,탈리)*(가:60도1일/90/BA)","(양호/양호,탈리)*(80도3시간,60도1일/BA)","(2일탈리,1일탈리)*(BA)",,,0,0,0,0,,1.2,8.0
2276.0,"건축내외장재용(베트남Lixil 알루미늄 프로파일용) 2254, BW68(개선1차)",2025-7-8 0:00:00,(BW68-개선1차),921(2차),(CX100/0.7%)(SV02/0.5%),(MTD1501L/10%),(1.2)(#12),이민지,"(500,510,495,490)*(초/90/BA)",(>양호)*(가:60도1일/90/BA),"(양호,스탑마킹/양호)*(80도3시간,60도1일/BA)","(2일백탁,4일탈리)*(BA)",,,0,0,0,0,,1.2,12.0
2277.0,"건축내외장재용(LX 하우시스 창호용) 2254, WPO45",2025-7-8 0:00:00,(WPO45),921(2차),(CX100/0.7%)(SV02/0.5%),(MTD1501L/10%),(1.2)(#12),이민지,"(380,360,375,385)*(초/90/BA)","(>양호,탈리)*(가:60도1일/90/BA)","(양호/양호,탈리)*(80도3시간,60도1일/BA)","(2일탈리,1일탈리)*(BA)",,,0,0,0,0,,1.2,12.0
2278.0,"건축내외장재용(베트남Lixil 알루미늄 프로파일용) 2255, BW68(개선1차)",2025-7-8 0:00:00,(BW68-개선1차),921(2차),(CX100/0.7%)(SV02/0.5%),(MTD1501L/10%),(1.2)(#8),이민지,"(420,435)*(초/90/BA)",(>양호)*(가:60도1일/90/BA),"(탈리/백탁)*(80도3시간,60도1일/BA)",(2일탈리)*(BA),,,0,0,0,0,,1.2,8.0
2279.0,"건축내외장재용(LX 하우시스 창호용) 2255, WPO45",2025-7-8 0:00:00,(WPO45),921(2차),(CX100/0.7%)(SV02/0.5%),(MTD1501L/10%),(1.2)(#8),이민지,"(335,350)*(초/90/BA)",(>양호)*(가:60도1일/90/BA),"(양호/백탁)*(80도3시간,60도1일/BA)",(2일탈리)*(BA),,,0,0,0,0,,1.2,8.0
2280.0,"건축내외장재용(베트남Lixil 알루미늄 프로파일용) 2232, 청색T45",2025-7-8 0:00:00,(청색T45),921(2차),(CX100/0.5%)(SV02/2.0%),(MTD1501L/20%),(1.2)(#12),이민지,"(530,525,530,540,520,520)*(초/90/BA)",(>탈리)*(가:60도1일/90/BA),"(스탑마킹,스탑마킹/백탁,스탑마킹)*(80도3시간,60도1일/BA)","(1일탈리,4일탈리,5일스탑마킹)*(BA)",,,0,0,0,0,,1.2,12.0
2281.0,"건축내외장재용(베트남Lixil 알루미늄 프로파일용) 2232, BW68(개선1차)",2025-7-8 0:00:00,(BW68-개선1차),921(2차),(CX100/0.5%)(SV02/2.0%),(MTD1501L/20%),(1.2)(#12),이민지,"(580,570,570,580,555,555)*(초/90/BA)",(>스탑마킹)*(가:60도1일/90/BA),"(양호,스탑마킹/백탁,스탑마킹)*(80도3시간,60도1일/BA)","(1일탈리,2일탈리)*(BA)",,,0,0,0,0,,1.2,12.0
2282.0,가공용(476PH 대체) 919 검토 MTD 20% #10 bar,2025-7-8 0:00:00,(청색T75),919,(CX100/1.75%)(SV02/2.0%),(MTD1501L/20%),(2)(#10),정주현,"(241,242, 280,285)*(초/90/BA)",(>296)*(가/90/BA),,(7/14~)(7일차 오염),,,0,0,0,0,"2282-2288 476PH대체품들 모두 AO, 476PH보다 유지력 취약",2.0,10.0
2283.0,가공용(476PH 대체) 919 검토 MTD 25% #10 bar,2025-7-8 0:00:00,(청색T75),919,(CX100/1.75%)(SV02/2.0%),(MTD1501L/25%),(2)(#10),정주현,"(275,282,295,290)*(초/90/BA)",(>346)*(가/90/BA),,(7/14~)(7일차 오염),,,0,0,0,0,,2.0,10.0
2284.0,가공용(SGO-123B대체) 918 검토 - TSR5903 10%,2025-7-8 0:00:00,(청색T45),918,(CX100/3.5%)(SV02/2.0%),(TSR5903/10%)(SA3/0.3%),(3.5)(#8),정주현,"(85,87)*(초/90/BA)",(>184)*(가/90/BA),,,,,0,0,0,0,,3.5,8.0
2285.0,가공용(SGO-123B대체) 918 검토 - TSR5903 15%,2025-7-8 0:00:00,(청색T45),918,(CX100/3.5%)(SV02/2.0%),(TSR5903/15%)(SA3/0.3%),(3.5)(#8),정주현,"(101,105)*(초/90/BA)",(>188)*(가/90/BA),,,,,0,0,0,0,,3.5,8.0
2286.0,가공용(SGO-123B대체) 918 검토 - TSR5903 20%,2025-7-8 0:00:00,(청색T45),918,(CX100/3.5%)(SV02/2.0%),(TSR5903/20%)(SA3/0.3%),(3.5)(#8),정주현,"(122,119/120,140)*(초/90/BA/항0,2주)(95)*(초/90/VHPC)","(>190/260)*(가/90/BA/항0,2주)",,(7/10~7/21)(10일 양호),,,0,0,0,0,(50)*(초/90/VHPC/SGO-123B) / SGO-123B 7/21 내후성 오염,3.5,8.0
2287.0,가공용(476PH 대체) 919 검토 MTD 20% #8 bar,2025-7-8 0:00:00,(청색T75),919,(CX100/1.75%)(SV02/2.0%),(MTD1501L/20%),(2)(#8),정주현,"(197,217, 250,255)*(초/90/BA)",(>284)*(가/90/BA),,(7/14~)(7일차 오염),,,0,0,0,0,,2.0,8.0
2288.0,가공용(476PH 대체) 919 검토 MTD 25% #8 bar,2025-7-8 0:00:00,(청색T75),919,(CX100/1.75%)(SV02/2.0%),(MTD1501L/25%),(2)(#8),정주현,"(199,263, 270,275)*(초/90/BA)",(>380)*(가/90/BA),,(7/14~)(7일차 오염),,,0,0,0,0,,2.0,8.0
2289.0,"약점용(SGE-403,SGO-103A대체)919점착제기반_MMA20%+AA5% 검토",2025-7-8 0:00:00,(T45),S250702F,(CX100/7.5%)(SV02/21%),(TSR5903/5%)(SA3/0.3%),(10)(#3),노항우,"(0,0)*(초/90/BA)",(>160)*(가/90/BA),,,,,0,0,0,0,,10.0,3.0
2290.0,"약점용(SGE-403,SGO-103A대체)919점착제기반_MMA40%+AA5% 검토",2025-7-8 0:00:00,(T45),S250702G,(CX100/7.5%)(SV02/21%),(TSR5903/5%)(SA3/0.3%),(10)(#3),노항우,"(0,0)*(초/90/BA)",(>35)*(가/90/BA),,,,,0,0,0,0,,10.0,3.0
2291.0,"약점용(SGE-403,SGO-103A대체)919점착제기반_EMA40%+AA5% 검토",2025-7-8 0:00:00,(T45),S250702H,(CX100/7.5%)(SV02/21%),(TSR5903/5%)(SA3/0.3%),(10)(#3),노항우,"(0,1)*(초/90/BA)",(>100)*(가/90/BA),,,,,0,0,0,0,,10.0,3.0
2292.0,가공용(918D/SGO-113A대체)918D 사선120 ref.,2025-7-9 0:00:00,(T45),918,(CX100/3.5%)(SV02/2%),(TSR5903/10%)(SA3/0.3%),(3.5)(#8),"박다영,노항우","(80,75,75,70,80,55)*(초/90/BA)","(>220/190)*(가/90/BA,#4)+(>210)*(가:60도1일/90/BA)",,,,,1,0,0,0,,3.5,8.0
2293.0,가공용(918D/SGO-113A대체)2292+3배합,2025-7-9 0:00:00,(T45),918,(CX100/3.5%)(SV02/2%),(TSR5903/10%)(SA3/0.3%),(3)(#8),박다영,"(90,75)*(초/90/BA)",(>230)*(가:60도1일/90/BA),,,,,1,0,0,0,,3.0,8.0
2294.0,가공용(918D/SGO-113A대체)2292+2.7배합,2025-7-9 0:00:00,(T45),918,(CX100/3.5%)(SV02/2%),(TSR5903/10%)(SA3/0.3%),(2.7)(#8),박다영,"(75,80)*(초/90/BA)",(>220)*(가:60도1일/90/BA),,,,,1,0,0,0,,2.7,8.0
2295.0,가공용(918D/SGO-113A대체)2292+2배합,2025-7-9 0:00:00,(T45),918,(CX100/3.5%)(SV02/2%),(TSR5903/10%)(SA3/0.3%),(2)(#8),박다영,"(110,90)*(초/90/BA)",(>250)*(가:60도1일/90/BA),,,,,1,0,0,0,,2.0,8.0
2296.0,가공용(918E/SGO-633TH대체)2078+CX100 2% 감량,2025-7-9 0:00:00,(SW45),918,(CX100/2%)(SV02/2.5%),(TSR5903/15%)(SA3/0.3%),(2)(#8),박다영,"(140,145)*(초/90/BA)",(>275)*(가:60도1일/90/BA),,,,,1,0,0,0,,2.0,8.0
2297.0,가공용(918E/SGO-633TH대체)2296+SV02 2% 감량,2025-7-9 0:00:00,(SW45),918,(CX100/2%)(SV02/2%),(TSR5903/15%)(SA3/0.3%),(2)(#8),박다영,"(180,165,155,160)*(초/90/BA)",(>275)*(가/90/BA)+(>250)*(가:60도1일/90/BA),,,,,1,0,0,0,,2.0,8.0
2298.0,"가공용(476PH 대체) 919 검토 MTD 25% #10 bar, CX100/2%",2025-7-9 0:00:00,(청색T75),919,(CX100/2%)(SV02/2.0%),(MTD1501L/25%),(2)(#10),정주현,"(290,270)*(초/90/BA)",,,(7/14~)(7일차 오염),,,0,0,0,0,,2.0,10.0
2299.0,가공용(SGO-123B대체) 113A 점착제 차수 검토 -1차,2025-7-9 0:00:00,(T45),918(1),(CX100/3.5%)(SV02/2%),(TSR5903/10%)(SA3/0.3%),(2)(#8),정주현,"(85,90)*(초/90/BA)",,,,,,0,0,0,0,점착제 차수별 차이 없음,2.0,8.0
2300.0,가공용(SGO-123B대체) 113A 점착제 차수 검토 -2차,2025-7-9 0:00:00,(T45),918(2),(CX100/3.5%)(SV02/2%),(TSR5903/10%)(SA3/0.3%),(2)(#8),정주현,"(80,86)*(초/90/BA)",,,,,,0,0,0,0,,2.0,8.0
2301.0,"건축내외장재용(베트남Lixil 알루미늄 프로파일용) 2227, BW68(개선1차)",2025-7-9 0:00:00,(BW68-개선1차),921(2차),(CX100/0.4%)(SV02/0.5%),(MTD1501L/10%),(1.2)(#10),이민지,"(440,430)*(초/90/BA)",,(탈리)*(80도3시간/BA),(7일양호)*(BA),,,0,0,0,0,,1.2,10.0
2302.0,"건축내외장재용(베트남Lixil 알루미늄 프로파일용) 2254, #10",2025-7-9 0:00:00,(청색T45),921(2차),(CX100/0.7%)(SV02/0.5%),(MTD1501L/15%),(1.2)(#10),이민지,"(435,415)*(초/90/BA)",,(탈리)*(80도3시간/BA),(1일탈리)*(BA),,,0,0,0,0,,1.2,10.0
2303.0,"건축내외장재용(베트남Lixil 알루미늄 프로파일용) 2302, BW68(개선1차)",2025-7-9 0:00:00,(BW68-개선1차),921(2차),(CX100/0.7%)(SV02/0.5%),(MTD1501L/15%),(1.2)(#10),이민지,"(490,485)*(초/90/BA)",,(양호)*(80도3시간/BA),(1일탈리)*(BA),,,0,0,0,0,,1.2,10.0
2304.0,"건축내외장재용(베트남Lixil 알루미늄 프로파일용) 2280, #10",2025-7-9 0:00:00,(청색T45),921(2차),(CX100/0.5%)(SV02/2.0%),(MTD1501L/20%),(1.2)(#10),이민지,"(505,495)*(초/90/BA)",,"(스탑마킹/스탑마킹)*(80도3시간,60도1일/BA)",(1일탈리)*(BA),,,0,0,0,0,,1.2,10.0
2305.0,"건축내외장재용(베트남Lixil 알루미늄 프로파일용) 2304, BW68(개선1차)",2025-7-9 0:00:00,(BW68-개선1차),921(2차),(CX100/0.5%)(SV02/2.0%),(MTD1501L/20%),(1.2)(#10),이민지,"(555,565)*(초/90/BA)",,"(스탑마킹/스탑마킹)*(80도3시간,60도1일/BA)",(4일탈리)*(BA),,,0,0,0,0,,1.2,10.0
2306.0,"약점용(SGE-403,SGO-103A대체)2290+SV02/0%",2025-7-10 0:00:00,(T45),S250702G,(CX100/7.5%),(TSR5903/5%)(SA3/0.3%),(10)(#3),노항우,"(8,10)*(초/90/BA)",(>90)*(가/90/BA),,,,,0,0,0,0,,10.0,3.0
2307.0,"약점용(SGE-403,SGO-103A대체)2290+SV02/2%",2025-7-10 0:00:00,(T45),S250702G,(CX100/7.5%)(SV02/2%),(TSR5903/5%)(SA3/0.3%),(10)(#3),노항우,"(4,4)*(초/90/BA)",(>25)*(가/90/BA),,,,,0,0,0,0,,10.0,3.0
2308.0,건축내외장재용(SGE-945BF 대체)2265+913(HDDA) 점착제 적용,2025-7-10 0:00:00,(BW68/BW68),S250709A,(CX100/1%),(TSR5903/5%),(2.7)(#8),노항우,"(90,85)*(초/90/BA)",(>210)*(가/90/BA),,,,,1,0,0,0,,2.7,8.0
2309.0,건축내외장재용(SGE-945BF 대체)2308+CX100/0.4%+SV02/1%,2025-7-10 0:00:00,(BW68/BW68),S250709A,(CX100/0.4%)(SV02/1%),(TSR5903/5%),(2.7)(#8),"노항우,박다영","(105,100,100,115)*(초/90/BA)","(>280,225)*(가/90/BA)",,,,,1,0,0,0,,2.7,8.0
2310.0,가공용(918D/SGO-113A대체)2295+SA3 0.2% 감량,2025-7-10 0:00:00,(T45),918,(CX100/3.5%)(SV02/2%),(TSR5903/10%)(SA3/0.2%),(2)(#8),박다영,"(110,105)*(초/90/BA)","(>255/195)*(가/90/BA,#4)",,,,,1,0,0,0,,2.0,8.0
2311.0,가공용(918D/SGO-113A대체)2310+CX100 3% 감량,2025-7-10 0:00:00,(T45),918,(CX100/3%)(SV02/2%),(TSR5903/10%)(SA3/0.2%),(2)(#8),박다영,"(130,115)*(초/90/BA)","(>275/140)*(가/90/BA,#4)",,,,,1,0,0,0,,2.0,8.0
2312.0,"건축내외장재용(베트남Lixil 알루미늄 프로파일용) 2273, #10",2025-7-10 0:00:00,(WPO45),921(2차),(CX100/0.4%)(SV02/0.5%),(MTD1501L/10%),(1.2)(#10),이민지,"(320,345)*(초/90/BA)",(>탈리)*(가:60도1일/90/BA),(탈리)*(60도1일/BA),(1일탈리)*(BA),,,0,0,0,0,,1.2,10.0
2313.0,"건축내외장재용(베트남Lixil 알루미늄 프로파일용) 2277, #10",2025-7-10 0:00:00,(WPO45),921(2차),(CX100/0.7%)(SV02/0.5%),(MTD1501L/15%),(1.2)(#10),이민지,"(355,335)*(초/90/BA)",(>탈리)*(가:60도1일/90/BA),(탈리)*(80도3시간/BA),(7일탈리)*(BA),,,0,0,0,0,,1.2,10.0
2314.0,"건축내외장재용(베트남Lixil 알루미늄 프로파일용) 2232, #10",2025-7-10 0:00:00,(WPO45),921(2차),(CX100/0.5%)(SV02/2.0%),(MTD1501L/20%),(1.2)(#10),이민지,"(460,445)*(초/90/BA)",(>탈리)*(가:60도1일/90/BA),"(양호/스탑마킹)*(80도3시간,60도1일/BA)",(1일탈리)*(BA),,,0,0,0,0,,1.2,10.0
2315.0,"가공용(476PH 대체) 919 검토 MTD 25% #8 bar,  원액",2025-7-10 0:00:00,(청색T75),919,(CX100/1.75%)(SV02/2.0%),(MTD1501L/25%),(원액)(#8),정주현,"(275,271)*(초/90/BA)",,,,,,0,0,0,0,,,
2316.0,"가공용(476PH 대체) 919 검토 MTD 25% #8 bar,  1.2배합",2025-7-10 0:00:00,(청색T75),919,(CX100/1.75%)(SV02/2.0%),(MTD1501L/25%),(1.2)(#8),정주현,"(292,300)*(초/90/BA)",,,,,,0,0,0,0,,1.2,8.0
2317.0,가공용(476PH 대체) 919 검토 MTD 25% #10 bar 2배합,2025-7-10 0:00:00,(청색T75),919,(CX100/1.75%)(SV02/2.0%),(MTD1501L/25%),(2)(#10),정주현,"(270,289)*(초/90/BA)",,,,,,0,0,0,0,,2.0,10.0
2318.0,"가공용(476PH 대체) 919 검토 MTD 25% #8 bar, 918 혼합 8:2",2025-7-10 0:00:00,(청색T75),918:919(2:8),(CX100/1.75%)(SV02/2.0%),(MTD1501L/25%),(2)(#8),정주현,"(253,305)*(초/90/BA)",,,,,,0,0,0,0,,2.0,8.0
2319.0,"가공용(476PH 대체) 919 검토 MTD 25% #8 bar, 913 혼합 8:2",2025-7-10 0:00:00,(청색T75),913:919(2:8),(CX100/1.75%)(SV02/2.0%),(MTD1501L/25%),(2)(#8),정주현,"(314,319)*(초/90/BA)",,,,,,0,0,0,0,,2.0,8.0
2320.0,"가공용(476PH 대체) 919 검토 MTD 25% #8 bar, 913 혼합 5:5",2025-7-10 0:00:00,(청색T75),913:919(5:5),(CX100/1.75%)(SV02/2.0%),(MTD1501L/25%),(2)(#8),정주현,"(333,314)*(초/90/BA)",,,,,,0,0,0,0,"2315-2320 476PH대체품들 모두 AO, 476PH보다 유지력 취약",2.0,8.0
2321.0,레이저컷팅용 점착제 개발(911기반 MMA 4.5%)2157 재현,2025-7-10 0:00:00,(G75),920,(CX100/0.4%)(SV02/3%),(MTD1501L/10%),(1.2)(#12),진호철,"(460,455/440,405/400,315/415,405)*(초/90/BA/항0,0.5,1,1.5주)","(>580,455/535/670/620_탈리)*(가/90/BA/항0,0.5,1,1.5주)+(/>탈리/)*(가:60도3일/90/BA)",,,,,0,0,1,0,,1.2,12.0
2322.0,레이저컷팅용 점착제 개발(911기반 MMA 4.5%)2321+필오일,2025-7-10 0:00:00,(G75_200:1),920,(CX100/0.4%)(SV02/3%),(MTD1501L/10%),(1.2)(#12),진호철,"(360,310,320,310/275,250,315,260/360,380,285,290/410,350,340,340)*(초/90/BA/항0,0.5,1,1.5주)","(>500,560/530_미세탈리,740_탈리/620_미세탈리,590/595,655_탈리)*(가/90/BA/항0,0.5,1,1.5주)+(/>양호/)*(가:60도3일/90/BA)",,,,,0,0,0,1,,1.2,12.0
2323.0,레이저컷팅용 점착제 개발(911기반 MMA 4.5%)2321+CX100/0.8%+SV02/2%,2025-7-10 0:00:00,(G75),920,(CX100/0.8%)(SV02/2%),(MTD1501L/10%),(1.2)(#12),진호철,"(380,375/305,330/360,330/460,405,470)*(초/90/BA/항0,0.5,1,1.5주)","(>505/400/605/625_탈리)*(가/90/BA/항0,0.5,1,1.5주)+(/>양호/)*(가:60도3일/90/BA)",,,,,0,0,1,0,,1.2,12.0
2324.0,레이저컷팅용 점착제 개발(911기반 MMA 4.5%)2323+필오일,2025-7-10 0:00:00,(G75_200:1),920,(CX100/0.8%)(SV02/2%),(MTD1501L/10%),(1.2)(#12),진호철,"(320,320,300,305,320,300,292,301/335,330,250,245,345,330,310,324/305,290,330,361/360,315,400,370)*(초/90/BA/항0,0.5,1,1.5주)","(>545,460,515/650_탈리,495,650/605,655_탈리/630_탈리)*(가/90/BA/항0,0.5,1,1.5주)+(>/500/585)*(가:60도3일/90/BA/항0,0.5,1주)+(/>양호/탈리/715_탈리)*(가:60도3일/90/BA)",,,,,0,0,1,1,필오일-장기물성변화에 대한 재현성 평가가 유의미함. 이전에 사용했던 K-100DI 유성 이형제와 최신 개발품 2종 정도 서칭하여 검토해볼 것.,1.2,12.0
2325.0,레이저컷팅용 점착제 개발(911기반 MMA 4.5%)1930+필오일,2025-7-10 0:00:00,(G75_200:1),911,(CX100/0.8%),(TSR5903/10%),(1.2)(#12),진호철,"(350,405/330,345/280,285/565,555)*(초/90/BA/항0,0.5,1,1.5주)","(>610/589_탈리/790_탈리/775_탈리)*(가/90/BA/항0,0.5,1,1.5주)",,,,,0,0,0,0,,1.2,12.0
2326.0,"가공용(476PH 대체) 919 검토 MTD 25% #8 bar, 918 혼합 8:2",2025-7-11 0:00:00,(T75),919,(CX100/1.75%)(SV02/2.0%),(MTD1501L/25%),(원액)(#8),이민지,"(305,290)*(초/90/BA)",(>410)*(가/90/BA),(스탑마킹)*(150도15분/BA),(2일탈리)*(BA),,,0,0,0,0,,,
2327.0,"가공용(476PH 대체) 919 검토 MTD 25% #8 bar,  1.2배합",2025-7-11 0:00:00,(T75),919,(CX100/1.75%)(SV02/2.0%),(MTD1501L/25%),(1.2)(#8),이민지,"(320,340)*(초/90/BA)",(>385)*(가/90/BA),(스탑마킹)*(150도15분/BA),(2일탈리)*(BA),,,0,0,0,0,,1.2,8.0
2328.0,가공용(476PH 대체) 919 검토 MTD 25% #8 bar 2배합,2025-7-11 0:00:00,(T75),919,(CX100/1.75%)(SV02/2.0%),(MTD1501L/25%),(2)(#8),이민지,"(350,300)*(초/90/BA)",(>350)*(가/90/BA),(스탑마킹)*(150도15분/BA),(7일백탁)*(BA),,,0,0,0,0,,2.0,8.0
2329.0,가공용(476PH 대체) 919 검토 MTD 25% #10 bar 2배합,2025-7-11 0:00:00,(T75),919,(CX100/1.75%)(SV02/2.0%),(MTD1501L/25%),(2)(#10),이민지,"(315,325)*(초/90/BA)",(>400)*(가/90/BA),(스탑마킹)*(150도15분/BA),(2일백탁)*(BA),,,0,0,0,0,,2.0,10.0
2330.0,"가공용(476PH 대체) 919 검토 MTD 25% #8 bar, 918 혼합 8:2",2025-7-11 0:00:00,(T75),918:919(2:8),(CX100/1.75%)(SV02/2.0%),(MTD1501L/25%),(2)(#8),이민지,"(270,275)*(초/90/BA)",(>440)*(가/90/BA),(스탑마킹)*(150도15분/BA),(7일백탁)*(BA),,,0,0,0,0,,2.0,8.0
2331.0,"가공용(476PH 대체) 919 검토 MTD 25% #8 bar, 913 혼합 8:2",2025-7-11 0:00:00,(T75),913:919(2:8),(CX100/1.75%)(SV02/2.0%),(MTD1501L/25%),(2)(#8),이민지,"(330,260)*(초/90/BA)",(>480)*(가/90/BA),(스탑마킹)*(150도15분/BA),,,,0,0,0,0,,2.0,8.0
2332.0,"가공용(476PH 대체) 919 검토 MTD 25% #8 bar, 913 혼합 5:5",2025-7-11 0:00:00,(T75),913:919(5:5),(CX100/1.75%)(SV02/2.0%),(MTD1501L/25%),(2)(#8),이민지,"(330,300,445,440)*(초/90/BA)",(>545)*(가/90/BA),(스탑마킹)*(150도15분/BA),(7일양호)*(BA),,,0,0,0,0,,2.0,8.0
2333.0,품질검증용(918점착제 검증)913A사선120+918점착제 60KG파일럿,2025-7-11 0:00:00,(T45),918,(CX100/1.3%),,(2.7)(#8),박다영,"(180,160)*(초/90/BA)",(>230)*(가/90/BA),,,,,0,0,0,0,,2.7,8.0
2334.0,품질검증용(918점착제 검증)913A사선120+918점착제 1톤파일럿,2025-7-11 0:00:00,(T45),918(1톤파일럿),(CX100/1.3%),,(2.7)(#8),박다영,"(180,160)*(초/90/BA)",(>225)*(가/90/BA),,,,,0,0,0,0,,2.7,8.0
2335.0,레이저컷팅용 점착제 개발(911기반 MMA 4.5%)2322+랩합성품,2025-7-14 0:00:00,(G75_200:1),S250430D,(CX100/0.4%)(SV02/3%),(MTD1501L/10%),(1.2)(#12),진호철,"(315,320)*(초/90/BA)",(>555)*(가/90/BA),,,,,0,0,0,0,,1.2,12.0
2336.0,레이저컷팅용 점착제 개발(911기반 MMA 4.5%)2322+MTD샘플,2025-7-14 0:00:00,(G75_200:1),920,(CX100/0.4%)(SV02/3%),(MTD1501L/10%),(1.2)(#12),진호철,"(320,315)*(초/90/BA)",(>495)*(가/90/BA),,,,,0,0,0,0,,1.2,12.0
2337.0,레이저컷팅용 점착제 개발(911기반 MMA 4.5%)2322+920(HDDA/0.75%),2025-7-14 0:00:00,(G75_200:1),S250624G,(CX100/0.4%)(SV02/3%),(MTD1501L/10%),(1.2)(#12),진호철,"(190,190/215,210/250,260/225,250)*(초/90/BA/항0,0.5,1,1.5주)","(>355/575/440/535)*(가/90/BA/항0,0.5,1,1.5주)",,,,,0,0,0,1,,1.2,12.0
2338.0,레이저컷팅용 점착제 개발(911기반 MMA 4.5%)2324+G115,2025-7-14 0:00:00,(G115_200:1),920,(CX100/0.8%)(SV02/2%),(MTD1501L/10%),(1.2)(#12),진호철,"(260,290)*(초/90/BA)",(>495)*(가/90/BA),,,,,0,0,0,1,,1.2,12.0
2339.0,"가공용(918F/SGO-133C,423TM 대체)2115+CX100 2%",2025-7-14 0:00:00,(T45),918,(CX100/2%)(SV02/2.5%),(TSR5903/10%)(SA3/0.2%),(2)(#8),박다영,"(130,135)*(초/90/BA)","(>230,285)*(가/90/BA)",,,,,0,0,0,0,,2.0,8.0
2340.0,"가공용(918F/SGO-133C,423TM 대체)2115+CX100 1.5%",2025-7-14 0:00:00,(T45),918,(CX100/1.5%)(SV02/2.5%),(TSR5903/10%)(SA3/0.2%),(2)(#8),박다영,"(145,130)*(초/90/BA)","(>280,280)*(가/90/BA)",,,,,0,0,0,0,,2.0,8.0
2341.0,"약점용(SGE-403,SGO-103A대체)2307+919점착제기반_MMA40%+AA5%+고형분30%",2025-7-14 0:00:00,(T45),S250710G,(CX100/7.5%)(SV02/2%),(TSR5903/5%)(SA3/0.3%),(10)(#3),박다영,"(8,7,8,10,10,9)*(초/90/BA)","(>45,42,20)*(가/90/BA)",,,,,0,0,0,0,,10.0,3.0
2342.0,"약점용(SGE-403,SGO-103A대체)2307+919점착제기반_MMA60%+AA5%+고형분30%",2025-7-14 0:00:00,(T45),S250710H,(CX100/7.5%)(SV02/2%),(TSR5903/5%)(SA3/0.3%),(10)(#3),박다영,"(0,0)*(초/90/BA)",(>30)*(가/90/BA),,,,,0,0,0,0,,10.0,3.0
2343.0,건축내외장재용(SGE-945BF 대체)2265+919 점착제 적용,2025-7-14 0:00:00,(BW68/BW68),919,(CX100/1%),(TSR5903/5%),(2.7)(#8),박다영,"(120,105)*(초/90/BA)",(>145)*(가/90/BA),(그림자)*(80도3시간/BA),,,,0,0,0,1,,2.7,8.0
2344.0,"건축내외장재용(WPVC,702P 대체)913D 사선120목 사양 적용",2025-7-14 0:00:00,(WPO100),913,(CX100/1%),(TSR5903/5%),(2.7)(#4),박다영,"(125,140)*(초/90/BA)",(>300)*(가/90/BA),,,,,0,0,0,1,,2.7,4.0
2345.0,"건축내외장재용(WPVC,702P 대체)2344+919 점착제 적용",2025-7-14 0:00:00,(WPO100),919,(CX100/1%),(TSR5903/5%),(2.7)(#4),박다영,"(95,105)*(초/90/BA)",(>150)*(가/90/BA),,,,,0,0,0,1,,2.7,4.0
2346.0,가공용(476PH 대체)913D 사선120목 사양 적용,2025-7-14 0:00:00,(T75),913,(CX100/1%),(TSR5903/5%),(2.7)(#8),박다영,"(220,245)*(초/90/BA)",(>430)*(가/90/BA),,,,,0,0,0,1,,2.7,8.0
2347.0,가공용(476PH 대체)2346+919 점착제 적용,2025-7-14 0:00:00,(T75),919,(CX100/1%),(TSR5903/5%),(2.7)(#8),박다영,"(155,150)*(초/90/BA)",(>220)*(가/90/BA),,,,,0,0,0,1,,2.7,8.0
2348.0,"건축내외장재용(WPVC,702P 대체) - (S250709A-CHMA20%)",2025-7-10 0:00:00,(WPO100),S250709A,(CX100/1%)(SV02/2%),(TSR5903/10%),(2)(#4),정주현,"(80,97)*(초/90/BA),(68)*(초/90/HL)",,,(15일양호)*(BA),,,0,0,0,0,,2.0,4.0
2349.0,"건축내외장재용(WPVC,702P 대체) - (S250709B-CHMA10%)",2025-7-10 0:00:00,(WPO100),S250709B,(CX100/1%)(SV02/2%),(TSR5903/10%),(2)(#4),정주현,"(60,45)*(초/90/BA),(37)*(초/90/HL)",,,(15일양호)*(BA),,,0,0,0,1,내충격성( 사진 분간 불가로 업로드x)(911M>A>920B),2.0,4.0
2350.0,"건축내외장재용(WPVC,702P 대체) - (S250709C-IBOA20%)",2025-7-10 0:00:00,(WPO100),S250709C,(CX100/1%)(SV02/2%),(TSR5903/10%),(2)(#4),정주현,"(76,75)*(초/90/BA),(52)*(초/90/HL)",,,(15일양호)*(BA),,,0,0,0,1,(911M>B=920B),2.0,4.0
2351.0,"건축내외장재용(WPVC,702P 대체) - (S250709D-IBOA10%)",2025-7-10 0:00:00,(WPO100),S250709D,(CX100/1%)(SV02/2%),(TSR5903/10%),(2)(#4),정주현,"(82,65)*(초/90/BA),(60)*(초/90/HL)",,,(15일양호)*(BA),,,0,0,0,1,"(702P=C>911M, 920B)",2.0,4.0
2353.0,가공용(476PH 대체) 2352+MTD1501L 17%,2025-7-14 0:00:00,(T75),918,(CX100/1.75%)(SV02/2.0%),(MTD1501L/17%),(2)(#8),이민지,"(220,280,220,225,240,235)*(초/90/BA)","(>420,340,320)*(가/90/BA)","(스탑마킹,스탑마킹,양호)*(150도15분/BA)","(5일백탁,7일양호)*(BA)",,,0,0,0,1,내충격성( 사진 분간 불가로 업로드x)(702P>D=911M>920B),2.0,8.0
2354.0,가공용(476PH 대체) 2352+MTD 1501L 25%,2025-7-14 0:00:00,(T75),918,(CX100/1.75%)(SV02/2.0%),(MTD1501L/25%),(2)(#8),이민지,"(310,265)*(초/90/BA)",(>360)*(가/90/BA),(스탑마킹)*(150도15분/BA),(2일백탁)*(BA),,,0,0,0,0,,2.0,8.0
2355.0,가공용(476PH 대체) 2354+ IBOMA/20% > CHMA/20%,2025-7-14 0:00:00,(T75),S250709A,(CX100/1.75%)(SV02/2.0%),(MTD1501L/25%),(2)(#8),이민지,"(195,205)*(초/90/BA)",(>325)*(가/90/BA),(양호)*(150도15분/BA),(7일양호)*(BA),,,0,0,0,0,,2.0,8.0
2352.0,가공용(476PH 대체) 1929/453A대체사양,2025-7-14 0:00:00,(T75),918,(CX100/1.75%)(SV02/2.0%),(TSR5903/17%),(2)(#8),이민지,"(240,255)*(초/90/BA)",(>380)*(가/90/BA),(스탑마킹)*(150도15분/BA),(2일백탁)*(BA),,,0,0,0,0,,2.0,8.0
2356.0,"건축내외장재용(WPVC,702P 대체) - (918, TSR5903 5%)",2025-7-14 0:00:00,(WPO100),918,(CX100/1%)(SV02/2%),(TSR5903/5%),(2)(#4),정주현,"(88,92)*(초/90/BA)",,,(6일오염)*(BA),,,0,0,0,0,,2.0,4.0
2357.0,"건축내외장재용(WPVC,702P 대체) - (919, TSR5903 5%)",2025-7-14 0:00:00,(WPO100),919,(CX100/1%)(SV02/2%),(TSR5903/5%),(2)(#4),정주현,"(121,116)*(초/90/BA)",,,(6일오염)*(BA),,,0,0,0,0,,2.0,4.0
2358.0,"건축내외장재용(WPVC,702P 대체) - (909, TSR5903 5%) - 내충격 비교용",2025-7-14 0:00:00,(WPO100),909,(CX100/1%)(SV02/2%),(TSR5903/5%),(2)(#4),정주현,"(144,154)*(초/90/BA)",,,(6일오염)*(BA),,,0,0,0,0,,2.0,4.0
2359.0,"건축내외장재용(WPVC,702P 대체) - (918, TSR5903 20%) - 유지력 max",2025-7-14 0:00:00,(WPO100),918,(CX100/1%)(SV02/2%),(TSR5903/20%),(2)(#4),정주현,"(195,203)*(초/90/BA)",,,(6일오염)*(BA),,,0,0,0,0,,2.0,4.0
2360.0,"건축내외장재용(WPVC,702P 대체) - (919, TSR5903 20%) - 유지력 max",2025-7-14 0:00:00,(WPO100),919,(CX100/1%)(SV02/2%),(TSR5903/20%),(2)(#4),정주현,"(144,130)*(초/90/BA)",,,(6일오염)*(BA),,,0,0,0,0,,2.0,4.0
2361.0,가공용(476PH 대체) 2355+MTD1501L 17%,2025-7-15 0:00:00,(T75),S250709A,(CX100/1.75%)(SV02/2.0%),(MTD1501L/17%),(2)(#8),이민지,"(150,190)*(초/90/BA)",(>290)*(가/90/BA),(양호)*(150도15분/BA),(7일양호)*(BA),,,0,0,0,0,,2.0,8.0
2362.0,가공용(476PH 대체) 2361+(919기반+2-HEMA 2%),2025-7-15 0:00:00,(T75),S250714A,(CX100/1.75%)(SV02/2.0%),(MTD1501L/17%),(2)(#8),이민지,"(170,190)*(초/90/BA)",(>390)*(가/90/BA),(스탑마킹)*(150도15분/BA),(7일백탁)*(BA),,,0,0,0,0,,2.0,8.0
2363.0,가공용(476PH 대체) 2361+(919기반+2-HEMA 2%+BA단독),2025-7-15 0:00:00,(T75),S250714B,(CX100/1.75%)(SV02/2.0%),(MTD1501L/17%),(2)(#8),이민지,"(185,195)*(초/90/BA)",(>380)*(가/90/BA),(스탑마킹)*(150도15분/BA),(7일양호)*(BA),,,0,0,0,0,,2.0,8.0
2364.0,"건축내외장재용(WPVC,702P 대체) - (S250709A)-(TSR/10%,CX100/0.5%,SV02/2%)",2025-7-15 0:00:00,(WPO100),S250709A,(CX100/0.5%)(SV02/2.0%),(TSR5903/10%),(2)(#4),정주현,"(133,120)*(초/90/BA),(85)*(초/90/HL)","(>234)*(가/90/BA),(>236)*(가/90/HL)",,(5일오염)*(BA),,,0,0,0,0,"702P>유지력>911M,920B / 내충격성 양호(6kg, 60도 각도)",2.0,4.0
2365.0,"건축내외장재용(WPVC,702P 대체) - (S250709B)-(TSR/10%,CX100/0.5%,SV02/2%)",2025-7-15 0:00:00,(WPO100),S250709B,(CX100/0.5%)(SV02/2.0%),(TSR5903/10%),(2)(#4),정주현,"(70,65)*(초/90/BA),(44)*(초/90/HL)","(>197)*(가/90/BA),(>100)*(가/90/HL)",,(13일양호)*(BA),,,0,0,0,0,내충격성 미세오염,2.0,4.0
2366.0,"건축내외장재용(WPVC,702P 대체) - (S250709C)-(TSR/10%,CX100/0.5%,SV02/2%)",2025-7-15 0:00:00,(WPO100),S250709C,(CX100/0.5%)(SV02/2.0%),(TSR5903/10%),(2)(#4),정주현,"(101,95)*(초/90/BA),(70)*(초/90/HL)","(>230)*(가/90/BA),(>170)*(가/90/HL)",,(13일양호)*(BA),,,0,0,0,0,"702P>유지력>911M,920B / 내충격성 양호(6kg, 60도 각도)",2.0,4.0
2367.0,"건축내외장재용(WPVC,702P 대체) - (S250709D)-(TSR/10%,CX100/0.5%,SV02/2%)",2025-7-15 0:00:00,(WPO100),S250709D,(CX100/0.5%)(SV02/2.0%),(TSR5903/10%),(2)(#4),정주현,"(78,91)*(초/90/BA),(33)*(초/90/HL)","(>190)*(가/90/BA),(>96)*(가/90/HL)",,(13일양호)*(BA),,,0,0,0,0,내충격성 미세오염,2.0,4.0
2368.0,"건축내외장재용(WPVC,702P 대체) - (S250709A)-(TSR/10%,CX100/2%,SV02/2%)",2025-7-15 0:00:00,(WPO100),S250709A,(CX100/2%)(SV02/2.0%),(TSR5903/10%),(2)(#4),정주현,"(83,91)*(초/90/BA),(35)*(초/90/HL)","(>160)*(가/90/BA),(>111)*(가/90/HL)",,(13일양호)*(BA),,,0,0,0,0,"내충격성 양호(6kg, 60도 각도)",2.0,4.0
2369.0,"건축내외장재용(WPVC,702P 대체) - (S250709B)-(TSR/10%,CX100/2%,SV02/2%)",2025-7-15 0:00:00,(WPO100),S250709B,(CX100/2%)(SV02/2.0%),(TSR5903/10%),(2)(#4),정주현,"(45,47)*(초/90/BA),(16)*(초/90/HL)","(>95)*(가/90/BA),(>62)*(가/90/HL)",,(13일양호)*(BA),,,0,0,0,0,내충격성 미세오염,2.0,4.0
2370.0,"건축내외장재용(WPVC,702P 대체) - (S250709C)-(TSR/10%,CX100/2%,SV02/2%)",2025-7-15 0:00:00,(WPO100),S250709C,(CX100/2%)(SV02/2.0%),(TSR5903/10%),(2)(#4),정주현,"(64,82)*(초/90/BA),(40)*(초/90/HL)","(>133)*(가/90/BA),(>168)*(가/90/HL)",,(13일양호)*(BA),,,0,0,0,0,"내충격성 양호(6kg, 60도 각도)",2.0,4.0
2371.0,"건축내외장재용(WPVC,702P 대체) - (S250709D)-(TSR/10%,CX100/2%,SV02/2%)",2025-7-15 0:00:00,(WPO100),S250709D,(CX100/2%)(SV02/2.0%),(TSR5903/10%),(2)(#4),정주현,"(55,53)*(초/90/BA),(30)*(초/90/HL)","(>115)*(가/90/BA),(>86)*(가/90/HL)",,(13일양호)*(BA),,,0,0,0,0,내충격성 미세오염,2.0,4.0
2372.0,"건축내외장재용(WPVC,702P 대체) - (S250709C)-(TSR/10%,CX100/4%,SV02/2%)",2025-7-15 0:00:00,(WPO100),S250709C,(CX100/4%)(SV02/2.0%),(TSR5903/10%),(2)(#4),정주현,"(59,80)*(초/90/BA),(17)*(초/90/HL)","(>115)*(가/90/BA),(>36)*(가/90/HL)",,(13일양호)*(BA),,,0,0,0,0,"내충격성 양호(6kg, 60도 각도)",2.0,4.0
2373.0,"약점용(SGE-403,SGO-103A대체/MMA40%+AA5%+저고형분)2341+CX100 6%",2025-7-15 0:00:00,(T45),S250710G,(CX100/6%)(SV02/2%),(TSR5903/5%)(SA3/0.3%),(10)(#3),박다영,"(12,11,9,11)*(초/90/BA)","(>34,68)*(가/90/BA)",,,,,0,0,0,0,,10.0,3.0
2374.0,"약점용(SGE-403,SGO-103A대체/MMA60%+AA5%+저고형분)2342+CX100 6%",2025-7-15 0:00:00,(T45),S250710H,(CX100/6%)(SV02/2%),(TSR5903/5%)(SA3/0.3%),(10)(#3),박다영,"(0,0)*(초/90/BA)",(>68)*(가/90/BA),,,,,0,0,0,0,,10.0,3.0
2375.0,"약점용(SGE-403,SGO-103A대체/MMA40%+AA5%+저고형분)2341+CX100 4%",2025-7-15 0:00:00,(T45),S250710G,(CX100/4%)(SV02/2%),(TSR5903/5%)(SA3/0.3%),(10)(#3),박다영,"(20,16)*(초/90/BA)",(>73)*(가/90/BA),,,,,0,0,0,0,,10.0,3.0
2376.0,"약점용(SGE-403,SGO-103A대체/MMA60%+AA5%+저고형분)2342+CX100 4%",2025-7-15 0:00:00,(T45),S250710H,(CX100/4%)(SV02/2%),(TSR5903/5%)(SA3/0.3%),(10)(#3),박다영,"(0,0)*(초/90/BA)",(>130)*(가/90/BA),,,,,0,0,0,0,,10.0,3.0
2377.0,"약점용(SGE-403,SGO-103A대체/MMA40%+AA5%+저고형분)2341+CX100 2%",2025-7-15 0:00:00,(T45),S250710G,(CX100/2%)(SV02/2%),(TSR5903/5%)(SA3/0.3%),(10)(#3),박다영,"(30,40)*(초/90/BA)",(>170)*(가/90/BA),,,,,0,0,0,0,,10.0,3.0
2378.0,"약점용(SGE-403,SGO-103A대체/MMA60%+AA5%+저고형분)2342+CX100 2%",2025-7-15 0:00:00,(T45),S250710H,(CX100/2%)(SV02/2%),(TSR5903/5%)(SA3/0.3%),(10)(#3),박다영,"(0,0)*(초/90/BA)",(>측정불가_라미네이션)*(가/90/BA),,,,,0,0,0,0,,10.0,3.0
2379.0,레이저컷팅용 점착제 개발(911기반 MMA 4.5%)2322 재현,2025-7-16 0:00:00,(G75_200:1),920,(CX100/0.4%)(SV02/3%),(MTD1501L/10%),(1.2)(#12),박다영,"(280,260/270,295,255,300/270,270/270,305)*(초/90/BA/항0,0.5,1,1.5주)","(>530/630/530/580_미세탈리)*(가/90/BA/항0,0.5,1,1.5주)",,,,,0,0,0,0,,1.2,12.0
2380.0,레이저컷팅용 점착제 개발(911기반 MMA 4.5%)2379 + HDDA/0.75% + SV02/2%,2025-7-16 0:00:00,(G75_200:1),S250624G,(CX100/0.4%)(SV02/2%),(MTD1501L/10%),(1.2)(#12),박다영,"(175,175/250,210/235,235/230,250)*(초/90/BA/항0,0.5,1,1.5주)","(>310/475/445/490)*(가/90/BA/항0,0.5,1,1.5주)",,,,,0,0,0,0,,1.2,12.0
2381.0,레이저컷팅용 점착제 개발(911기반 MMA 4.5%)2380 + HDDA/0.75% + CX100/0.2%,2025-7-16 0:00:00,(G75_200:1),S250624G,(CX100/0.2%)(SV02/2%),(MTD1501L/10%),(1.2)(#12),박다영,"(240,200/230,275/240,215/280,265)*(초/90/BA/항0,0.5,1,1.5주)","(>365/540/465/515_미세백탁)*(가/90/BA/항0,0.5,1,1.5주)",,,,,0,0,0,0,,1.2,12.0
2382.0,기초실험(원단별 물성 비교)913A#120+T45,2025-7-16 0:00:00,(T45),913,(CX100/1.3%),,(2.7)(#8),박다영,"(165,150,165,170)*(초/90/BA)","(>250,370)*(가/90/BA)",,,,,0,0,0,0,,2.7,8.0
2383.0,기초실험(원단별 물성 비교)913A#120+B45,2025-7-16 0:00:00,(B45/B45),913,(CX100/1.3%),,(2.7)(#8),박다영,"(130,120)*(초/90/BA)",(>290)*(가/90/BA),,,,,0,0,0,0,,2.7,8.0
2384.0,기초실험(원단별 물성 비교)913D#120+T45,2025-7-16 0:00:00,(T45),913,(CX100/1%),(TSR5903/5%),(2.7)(#8),박다영,"(190,195)*(초/90/BA)",(>320)*(가/90/BA),,,,,0,0,0,0,,2.7,8.0
2385.0,기초실험(원단별 물성 비교)913D#120+B45,2025-7-16 0:00:00,(B45/B45),913,(CX100/1%),(TSR5903/5%),(2.7)(#8),박다영,"(165,195)*(초/90/BA)",(>300)*(가/90/BA),,,,,0,0,0,0,,2.7,8.0
2386.0,"건축내외장재용(DCM 알루미늄 복합판넬용)2281, 2배, 사선120",2025-7-16 0:00:00,(BW68-개선1차),921(2차),(CX100/0.5%)(SV02/2.0%),(MTD1501L/20%),(2)(#8),이민지,"(255,300)*(초/90/BA)",,"(탈리/그림자)*(150도15분,80도3시간/BA)",,,,0,0,0,0,,2.0,8.0
2387.0,"건축내외장재용(DCM 알루미늄 복합판넬용)2386, 사선150",2025-7-16 0:00:00,(BW68-개선1차),921(2차),(CX100/0.5%)(SV02/2.0%),(MTD1501L/20%),(2)(#3),이민지,"(150,185)*(초/90/BA)",,"(양호/그림자)*(150도15분,80도3시간/BA)",,,,0,0,0,0,,2.0,3.0
2388.0,"건축내외장재용(DCM 알루미늄 복합판넬용)2281, 4배, 사선120",2025-7-16 0:00:00,(BW68-개선1차),921(2차),(CX100/0.5%)(SV02/2.0%),(MTD1501L/20%),(4)(#8),이민지,"(180,140)*(초/90/BA)",,"(양호/그림자)*(150도15분,80도3시간/BA)",,,,0,0,0,0,,4.0,8.0
2389.0,"건축내외장재용(DCM 알루미늄 복합판넬용)2289, 사선150",2025-7-16 0:00:00,(BW68-개선1차),921(2차),(CX100/0.5%)(SV02/2.0%),(MTD1501L/20%),(4)(#3),이민지,"(125,125)*(초/90/BA)",,"(양호/그림자)*(150도15분,80도3시간/BA)",,,,0,0,0,0,,4.0,3.0
2390.0,"건축내외장재용(DCM 알루미늄 복합판넬용)2281, 6배, 사선120",2025-7-16 0:00:00,(BW68-개선1차),921(2차),(CX100/0.5%)(SV02/2.0%),(MTD1501L/20%),(6)(#8),이민지,"(185,205)*(초/90/BA)",,"(양호/그림자)*(150도15분,80도3시간/BA)",,,,0,0,0,0,,6.0,8.0
2391.0,"건축내외장재용(DCM 알루미늄 복합판넬용)2390, 사선150",2025-7-16 0:00:00,(BW68-개선1차),921(2차),(CX100/0.5%)(SV02/2.0%),(MTD1501L/20%),(6)(#3),이민지,"(65,115)*(초/90/BA)",,"(양호/그림자)*(150도15분,80도3시간/BA)",,,,0,0,0,0,,6.0,3.0
2392.0,"건축내외장재용(WPVC,702P 대체) - (S250709A)-(TSR/10%,CX100/0.5%,SV02/1%)",2025-7-16 0:00:00,(WPO100),S250709A,(CX100/0.5%)(SV02/1.0%),(TSR5903/10%),(2)(#4),정주현,"(138,127)*(초/90/BA),(53)*(초/90/HL)","(>300)*(가/90/BA),(>174)*(가/90/HL)",,(12일 양호)*(BA),,,0,0,0,0,"702P>유지력>911M,920B",2.0,4.0
2393.0,"건축내외장재용(WPVC,702P 대체) - (S250709A)-(TSR/10%,CX100/0.5%,SV02/2%)",2025-7-16 0:00:00,(WPO100),S250709A,(CX100/0.5%)(SV02/2.0%),(TSR5903/10%),(2)(#4),정주현,"(116,131)*(초/90/BA),(38)*(초/90/HL)","(>194)*(가/90/BA),(>190)*(가/90/HL)",,(12일 양호)*(BA),,,0,0,0,0,,2.0,4.0
2394.0,"건축내외장재용(WPVC,702P 대체) - (S250709C)-(TSR/10%,CX100/0.5%,SV02/1%)",2025-7-16 0:00:00,(WPO100),S250709C,(CX100/0.5%)(SV02/1.0%),(TSR5903/10%),(2)(#4),정주현,"(106,122)*(초/90/BA),(54)*(초/90/HL)","(>192)*(가/90/BA),(>156)*(가/90/HL)",,(12일 양호)*(BA),,,0,0,0,0,,2.0,4.0
2395.0,"건축내외장재용(WPVC,702P 대체) - (S250709C)-(TSR/10%,CX100/0.5%,SV02/2%)",2025-7-16 0:00:00,(WPO100),S250709C,(CX100/0.5%)(SV02/2.0%),(TSR5903/10%),(2)(#4),정주현,"(94,86)*(초/90/BA),(50)*(초/90/HL)","(>196)*(가/90/BA),(>151)*(가/90/HL)",,(12일 양호)*(BA),,,0,0,0,0,,2.0,4.0
2396.0,"건축내외장재용(WPVC,702P 대체) - (921 적용 검토)-(TSR/10%,CX100/2%,SV02/2%)",2025-7-16 0:00:00,(WPO100),921(2차),(CX100/2%)(SV02/2.0%),(TSR5903/10%),(2)(#4),정주현,"(113,120)*(초/90/BA),(78)*(초/90/HL)","(>186)*(가/90/BA),(>150)*(가/90/HL)",,(12일 양호)*(BA),,,0,0,0,0,,2.0,4.0
2397.0,일반보호용(도림통산이물제거용)918G사선150 (1793재현),2025-7-17 0:00:00,(T38/T38),918,(CX100/3%),,(6)(#3),박다영,"(55,55)*(초/90/BA)",,,,,,0,0,0,0,,6.0,3.0
2398.0,일반보호용(도림통산이물제거용)2397+CX100/2.75%,2025-7-17 0:00:00,(T38/T38),918,(CX100/2.75%),,(6)(#3),박다영,"(50,50)*(초/90/BA)",,,,,,0,0,0,0,,6.0,3.0
