Repository: HyunchanAn/SG_DB

# SG_DB: 세계화학공업(주) 데이터 자산 및 모델 가중치 저장소

## 1. 개요
`SG_DB`는 SG_proj 파이프라인의 모든 시스템 모듈(001~015)에서 참조하는 마스터 데이터 웨어하우스(Data Warehouse)입니다. 
기존 `SG_proj_004` 모듈 내에 혼재되어 있던 원본 데이터(`raw_data`)와 데이터베이스 클러스터를 안전하게 보호하고 물리적으로 분리하기 위해 구축되었습니다.

> [!WARNING]
> 본 레포지토리는 Public으로 공개되지만, 보안 정책에 따라 실제 데이터가 담긴 `raw_data/` 폴더와 `postgres_data/` 바이너리 파일들은 `.gitignore`를 통해 업로드되지 않도록 차단되어 있습니다.
> 시스템을 처음 구축하는 개발자는 관리자에게 별도로 데이터 자산을 인계받아 이 폴더 내에 배치해야 합니다.

## 3. 원본 데이터 세부 명세 (`raw_data`)

`raw_data/` 디렉토리에는 AI 모델 학습(001 모듈) 및 DB 구축(004 모듈)의 근간이 되는 수년 치의 비정형/정형 데이터가 총망라되어 보관되어 있습니다.

1. **핵심 실험 데이터베이스 (합성 및 도포 이력)**
   - `데이터베이스 기반 자료/`: 23년 9월부터 현재까지 누적된 반기별 실험 결과(Lab 합성, Lab 도포, 견본, 양산품) 엑셀 시트 23종.

File: parsed_data/final_lab_coating.csv (part 7 of 19)
Lab 일련번호,분류,도포 날짜,원단,점착제,경화제,첨가제,도포량,작업자,점착력,가열압착,내열성,내후성,내습성,야외폭로,가공/유지력,절곡,레이저컷팅,내충격성,비고,도포두께_um,바코터번호
2602.0,"약점용(SGE-403,SGO-103A대체/MMA30%+AA1%+저고형분)2559+MMA 30% 재현 합성",2025-8-7 0:00:00,(T45/T45),S250801F,(CX100/3.5%)(SV02/2%),(SA3/0.3%),(5)(#3),박다영,"(32,39,29,31)*(초/90/BA)","(>130,90)*(가/90/BA)",,,,,1,0,0,0,,5.0,3.0
2603.0,"약점용(SGE-403,SGO-103A대체/MMA35%+AA1%+저고형분)2560+2-HEMA 2%",2025-8-7 0:00:00,(T45/T45),S250801H,(CX100/3.5%)(SV02/2%),(SA3/0.3%),(5)(#3),박다영,"(25,26)*(초/90/BA)",(>125)*(가/90/BA),,,,,1,0,0,0,,5.0,3.0
2604.0,"약점용(SGE-403,SGO-103A대체/MMA30%+AA1%+저고형분)2602+2-HEMA 2%",2025-8-7 0:00:00,(T45/T45),S250801G,(CX100/3.5%)(SV02/2%),(SA3/0.3%),(5)(#3),박다영,"(27,30,38,28)*(초/90/BA)","(>105,85)*(가/90/BA)",,,,,1,0,0,0,,5.0,3.0
2605.0,"건축내외장재용(WPVC,702P 대체) - (S250729B 검토)",2025-7-31 0:00:00,(WPO100),S250729B,(CX100/2%)(SV02/2%),(MTD1501L/5%),(2)(#6),정주현,"(175,145)*(초/90/BA)",,,(12일양호)*(BA),,,0,0,0,0,,2.0,6.0
2606.0,"건축내외장재용(WPVC,702P 대체) - (S250729C 검토)",2025-7-31 0:00:00,(WPO100),S250729C,(CX100/2%)(SV02/2%),(MTD1501L/5%),(2)(#6),정주현,"(200,165)*(초/90/BA)",,,(12일백탁)*(BA),,,0,0,0,0,,2.0,6.0
2607.0,"건축내외장재용(WPVC,702P 대체) - (S250729D 검토)",2025-7-31 0:00:00,(WPO100),S250729D,(CX100/2%)(SV02/2%),(MTD1501L/5%),(2)(#6),정주현,"(140,135)*(초/90/BA)",,,(12일양호)*(BA),,,0,0,0,0,,2.0,6.0
2608.0,"건축내외장재용(WPVC,702P 대체) - (S250729E 검토)",2025-7-31 0:00:00,(WPO100),S250729E,(CX100/2%)(SV02/2%),(MTD1501L/5%),(2)(#6),정주현,"(150,155)*(초/90/BA)",,,(12일양호)*(BA),,,0,1,0,0,,2.0,6.0
2609.0,"호주 유리 보호용 제품 개선(250807-1 (506C 0%)원단 사용, 918B 사선120)",2025-8-7 0:00:00,(250807-1),918,(CX100/2.5%)(SV02/2%),(TSR5903/10%),(2.0)(#8),정주현,"(195,190)*(초/90/BA)",,,,,8/8~8/29,0,0,0,0,,2.0,8.0
2610.0,"호주 유리 보호용 제품 개선(250807-2 (506C 3%)원단 사용, 918B 사선120)",2025-8-7 0:00:00,(250807-2),918,(CX100/2.5%)(SV02/2%),(TSR5903/10%),(2.0)(#8),정주현,"(195,190)*(초/90/BA)",,,,,8/8~8/29,0,0,0,0,,2.0,8.0
2611.0,"호주 유리 보호용 제품 개선(250807-3 (506C 5%)원단 사용, 918B 사선120)",2025-8-7 0:00:00,(250807-3),918,(CX100/2.5%)(SV02/2%),(TSR5903/10%),(2.0)(#8),정주현,"(195,190)*(초/90/BA)",,,,,8/8~8/29,0,0,0,0,,2.0,8.0
2612.0,"호주 유리 보호용 제품 개선(T75원단 사용, 918B 사선120)",2025-8-7 0:00:00,(T75),918,(CX100/2.5%)(SV02/2%),(TSR5903/10%),(2.0)(#8),정주현,"(195,190)*(초/90/BA)",,,,,8/8~8/29,0,0,0,0,,2.0,8.0
2613.0,"호주 유리 보호용 제품 개선(삼동 uv안정제 첨가 투명 원단 사용, 918B 사선120)",2025-8-7 0:00:00,(삼동 uv안정제 첨가된 투명 75),918,(CX100/2.5%)(SV02/2%),(TSR5903/10%),(2.0)(#8),정주현,"(35,35)*(초/90/BA)",,,,,,0,0,0,0,,2.0,8.0
2614.0,건축내외장재용(DCM 알루미늄 복합판넬용) 2593+(921:913=8:2),2025-8-7 0:00:00,(BW68/BW68),921:913=8:2,(CX100/1.25%)(SV02/2.0%),(MTD1501L/10%),(2)(#10),이민지,"(255,235)*(초/90/BA)",(>250)*(가/90/BA),(양호)*(150도15분/BA),,,,0,0,0,0,,2.0,10.0
2615.0,가공용(476PH 대체) 2537+913,2025-8-8 0:00:00,(T75),913,(CX100/1.75%)(SV02/1.0%),(TSR5903/20%),(2)(#10),이민지,"(400,415)*(초/90/BA)",(>590)*(가/90/BA),(스탑마킹)*(150도15분/BA),(2일백탁)*(BA),,,0,0,0,0,,2.0,10.0
2616.0,가공용(476PH 대체) 2537+918,2025-8-8 0:00:00,(T75),918,(CX100/1.75%)(SV02/1.0%),(TSR5903/20%),(2)(#10),이민지,"(320,335)*(초/90/BA)",(>440)*(가/90/BA),(스탑마킹)*(150도15분/BA),,,,0,0,0,0,,2.0,10.0
2617.0,가공용(476PH 대체) 2537+919,2025-8-8 0:00:00,(T75),919,(CX100/1.75%)(SV02/1.0%),(TSR5903/20%),(2)(#10),이민지,"(305,280)*(초/90/BA)",(>405)*(가/90/BA),(스탑마킹)*(150도15분/BA),,,,0,0,0,0,,2.0,10.0
2618.0,"건축내외장재용(베트남Lixil 알루미늄 프로파일용, 350g) 921A사양, BW68, 사선100",2025-8-8 0:00:00,(BW68/BW68),921,(CX100/0.5%)(SV02/2.0%),(MTD1501L/20%),(2)(#10),이민지,"(445,445)*(초/90/BA)",(>595)*(가/90/BA),(양호)*(150도15분/BA),(1일그림자)*(BA),,,0,0,0,0,,2.0,10.0
2619.0,"건축내외장재용(베트남Lixil 알루미늄 프로파일용, 350g) 921A사양, BW68, 사선120",2025-8-8 0:00:00,(BW68/BW68),921,(CX100/0.5%)(SV02/2.0%),(MTD1501L/20%),(2)(#8),이민지,"(385,390)*(초/90/BA)",(>532)*(가/90/BA),"(양호,백탁)*(150도15분/BA)",(1일그림자)*(BA),,,0,0,0,0,,2.0,8.0
2620.0,가공용(SGO-145대체)918C사선120목+T75 (453A사양적용),2025-8-8 0:00:00,(T75),918,(CX100/1.75%)(SV02/2.0%),(TSR5903/17%),(2)(#8),박다영,"(250,235)*(초/90/BA)",(>355)*(가/90/BA),,,,,0,0,0,0,,2.0,8.0
2621.0,가공용(SGO-145대체)2620+Polyment KX-EK-100R,2025-8-8 0:00:00,(T75),918,(CX100/1.75%)(SV02/2.0%),(KX-EK-100R/17%),(2)(#8),박다영,,,,,,,0,0,0,0,점도 상승으로 인한 도포불가,2.0,8.0
2622.0,가공용(SGO-145대체)2620+Polyment KX-EK-350R,2025-8-8 0:00:00,(T75),918,(CX100/1.75%)(SV02/2.0%),(KX-EK-350R/17%),(2)(#8),박다영,"(80,90)*(초/90/BA)",(>140)*(가/90/BA),,,,,0,0,0,0,,2.0,8.0
2623.0,가공용(SGO-145대체)2620+SA3 0.3%,2025-8-8 0:00:00,(T75),918,(CX100/1.75%)(SV02/2.0%),(TSR5903/17%)(SA3/0.3%),(2)(#8),박다영,"(190,220)*(초/90/BA)",(>340)*(가/90/BA),,,,,0,0,0,0,,2.0,8.0
2624.0,가공용(SGO-145대체)918I+사선100MESH+T75 (633TH사양적용),2025-8-8 0:00:00,(T75),918,(CX100/2%)(SV02/2%),(TSR5903/15%)(SA3/0.3%),(2)(#10),박다영,"(155,195)*(초/90/BA)","(>375/315)*(가/90/BA/#10bar,#8bar)",,,,,0,0,0,0,,2.0,10.0
2625.0,"건축내외장재용(시로야마 알루미늄 프로파일용, 280g) 921A사양, WPO100, 사선100",2025-8-8 0:00:00,(WPO100)/(WPO100),921,(CX100/0.5%)(SV02/2.0%),(MTD1501L/20%),(2)(#10),이민지,"(510,510)*(초/90/BA)",(>584)*(가/90/BA),(양호)*(150도15분/BA),,,,0,0,0,0,,2.0,10.0
2626.0,"건축내외장재용(시로야마 알루미늄 프로파일용, 280g) 921A사양, WPO100, 사선120",2025-8-8 0:00:00,(WPO100)/(WPO100),921,(CX100/0.5%)(SV02/2.0%),(MTD1501L/20%),(2)(#8),이민지,"(438,433)*(초/90/BA)",(>493)*(가/90/BA),(양호)*(150도15분/BA),,,,0,0,0,0,,2.0,8.0
2627.0,"가공용(SGO165D_현대스틸#4 냉기도어용), 919점착제, MTD1501L 15%검토",2025-8-8 0:00:00,(T75),919,(CX100/2%)(SV02/1.0%),(MTD1501L/15%),(2)(#8),정주현,"(230,220)*(초/90/BA)",,,,,,0,0,0,0,,2.0,8.0
2628.0,"가공용(SGO165D_현대스틸#4 냉기도어용), 919점착제, MTD1501L 20%검토",2025-8-8 0:00:00,(T75),919,(CX100/2%)(SV02/1.0%),(MTD1501L/20%),(2)(#8),정주현,"(297,270)*(초/90/BA)",,,,,,0,0,0,0,,2.0,8.0
2629.0,"가공용(SGO165D_현대스틸#4 냉기도어용), 919점착제, TSR5903 10%검토",2025-8-8 0:00:00,(T75),919,(CX100/2%)(SV02/1.0%),(MTD1501L/10%),(2)(#8),정주현,"(185,185)*(초/90/BA)",,,,,,0,0,0,0,,2.0,8.0
2630.0,기초실험(수성이형제/추천배합) 2589 + TEGOPREN5840(3),2025-8-11 0:00:00,(G75_Z-2004(30)+Z-730(70)+SV-02(12)+TEGOPREN5840(3)+물(672)),920,(CX100/0.8%)(SV02/2%),(MTD1501L/10%),(1.2)(#12),진호철,"(260,270)*(초/90/BA)+(190)*(박리력/180)",(>백탁)*(가/90/BA),,,,,0,0,0,0,,1.2,12.0
2631.0,기초실험(수성이형제/추천배합) 2589 + BYK-DYNWET800(3),2025-8-11 0:00:00,(G75_Z-2004(30)+Z-730(70)+SV-02(12)+BYK-DYNWET800(3)+물(672)),920,(CX100/0.8%)(SV02/2%),(MTD1501L/10%),(1.2)(#12),진호철,"(270)*(초/90/BA)+(160,150)*(박리력/180)","(>양호,백탁)*(가/90/BA)",,,,,0,0,0,0,이형성 양호. 다만 균일하지 않음.,1.2,12.0
2632.0,기초실험(수성이형제/추천배합) 2589 + BYK-345(3),2025-8-11 0:00:00,(G75_Z-2004(30)+Z-730(70)+SV-02(12)+BYK-345(3)+물(672)),920,(CX100/0.8%)(SV02/2%),(MTD1501L/10%),(1.2)(#12),진호철,"(235,250)*(초/90/BA)+(170)*(박리력/180)",(>백탁)*(가/90/BA),,,,,0,0,0,0,,1.2,12.0
2633.0,기초실험(수성이형제/추천배합) 2589 + BYK-347(3),2025-8-11 0:00:00,(G75_Z-2004(30)+Z-730(70)+SV-02(12)+BYK-347(3)+물(672)),920,(CX100/0.8%)(SV02/2%),(MTD1501L/10%),(1.2)(#12),진호철,"(265)*(초/90/BA)+(150,140)*(박리력/180)","(>백탁,백탁)*(가/90/BA)",,,,,0,0,0,0,이형성 양호. 다만 균일하지 않음.,1.2,12.0
2634.0,기초실험(수성이형제/추천배합) 2589 + Surfynol 440(3),2025-8-11 0:00:00,(G75_Z-2004(30)+Z-730(70)+SV-02(12)+Surfynol 440(3)+물(672)),920,(CX100/0.8%)(SV02/2%),(MTD1501L/10%),(1.2)(#12),진호철,(245)*(초/90/BA)+(130)*(박리력/180),(>백탁)*(가/90/BA),,,,,0,0,0,0,이형력이 균일함. 추후 재검토 필요,1.2,12.0
2635.0,기초실험(수성이형제/추천배합) 2589 + BYK-361N(3),2025-8-11 0:00:00,(G75_Z-2004(30)+Z-730(70)+SV-02(12)+BYK-361N(3)+물(672)),920,(CX100/0.8%)(SV02/2%),(MTD1501L/10%),(1.2)(#12),진호철,,,,,,,0,0,0,0,웨팅제가 물에 희석되지 않음.,1.2,12.0
2636.0,"약점용(SGE-403,SGO-103A대체/MMA40%+AA1%+저고형분)2559+TSR5903/5%",2025-8-11 0:00:00,(T45/T45),S250724A,(CX100/3.5%)(SV02/2%),(TSR5903/5%)(SA3/0.3%),(5)(#3),박다영,"(17,19)*(초/90/BA)",(>135)*(가/90/BA),,,,,0,0,0,0,,5.0,3.0
2637.0,"약점용(SGE-403,SGO-103A대체/MMA40%+AA1%+저고형분)2559+TSR5903/10%",2025-8-11 0:00:00,(T45/T45),S250724A,(CX100/3.5%)(SV02/2%),(TSR5903/10%)(SA3/0.3%),(5)(#3),박다영,"(17,17)*(초/90/BA)",(>175)*(가/90/BA),,,,,0,0,0,0,점착부여제 첨가 시 낮은 부착성/높은 후기경시 박리감으로 검토 중지,5.0,3.0
2638.0,"건축내외장재용(베트남Lixil 알루미늄 프로파일용, 350g) 921A/2.7배/BW68/사선120",2025-8-11 0:00:00,(BW68/BW68),921,(CX100/0.5%)(SV02/2.0%),(MTD1501L/20%),(2.7)(#8),이민지,(340.319)*(초/90/BA),(>370)*(가/90/BA),"(양호,백탁)*(150도15분/BA)","(2일백탁,5일백탁)*(BA)",,,0,0,0,0,,2.7,8.0
2639.0,"건축내외장재용(베트남Lixil 알루미늄 프로파일용, 350g) 921A/2.7배/BW68/사선150",2025-8-11 0:00:00,(BW68/BW68),921,(CX100/0.5%)(SV02/2.0%),(MTD1501L/20%),(2.7)(#3),이민지,(211.204)*(초/90/BA),(>255)*(가/90/BA),(양호)*(150도15분/BA),,,,0,0,0,0,,2.7,3.0
2640.0,가공용(476PH 대체) 2615+TSR5903 17%,2025-8-11 0:00:00,(T75),913,(CX100/1.75%)(SV02/1.0%),(TSR5903/17%),(2)(#10),이민지,"(380,390)*(초/90/BA)",(>390)*(가/90/BA),(스탑마킹)*(150도15분/BA),,,,0,0,0,0,,2.0,10.0
2641.0,가공용(476PH 대체) 2640+CX100 2.0%,2025-8-11 0:00:00,(T75),913,(CX100/2.0%)(SV02/1.0%),(TSR5903/17%),(2)(#10),이민지,"(365,355)*(초/90/BA)",(>375)*(가/90/BA),(스탑마킹)*(150도15분/BA),,,,0,0,0,0,,2.0,10.0
2642.0,"시로야마 nitto제품 대체용(WPO, 913F 사선80)",2025-8-11 0:00:00,(WPO100),913,(CX100/2.0%)(SV02/2.0%),(MTD1501L/5%),(2)(#8),정주현,"(205,191)*(초/90/BA)",,,,,,0,0,0,0,,2.0,8.0
2643.0,"시로야마 nitto제품 대체용(WPO, 913F+TSR5903 15% 사선80)",2025-8-11 0:00:00,(WPO100),913,(CX100/2.0%)(SV02/2.0%),(TSR5903/15%),(2)(#8),정주현,"(260,260)*(초/90/BA)",,,,,,0,0,0,0,,2.0,8.0
2644.0,"시로야마 nitto제품 대체용(WPO, 921B 사선80)",2025-8-11 0:00:00,(WPO100)/(WPO100),921:913=5:5,(CX100/1.25%)(SV02/2.0%),(MTD1501L/10%),(2)(#8),이민지,"(264,280)*(초/90/BA)",,,,,,0,0,0,0,,2.0,8.0
2645.0,"시로야마 nitto제품 대체용(WPO, 921B 사선100)",2025-8-11 0:00:00,(WPO100)/(WPO100),921:913=5:5,(CX100/1.25%)(SV02/2.0%),(MTD1501L/10%),(2)(#6),이민지,"(247,250)*(초/90/BA)",,,,,,0,0,0,0,,2.0,6.0
2646.0,"가공용(SGO165D_현대스틸#4 냉기도어용), 919점착제, TSR5903 10%검토",2025-8-11 0:00:00,(T75),919,(CX100/2.0%)(SV02/1.0%),(TSR5903/15%),(2)(#8),정주현,(도포 변경으로 진행X),,,,,,0,0,0,0,,2.0,8.0
2647.0,"가공용(SGO165D_현대스틸#4 냉기도어용), 919점착제, TSR5903 12%검토",2025-8-11 0:00:00,(T75),919,(CX100/2.0%)(SV02/1.0%),(TSR5903/12%),(2)(#8),정주현,"(200,195)*(초/90/BA)",,,,,,0,0,0,0,,2.0,8.0
2648.0,"가공용(SGO165D_현대스틸#4 냉기도어용), 919점착제, TSR5903 15%검토",2025-8-11 0:00:00,(T75),919,(CX100/2.0%)(SV02/1.0%),(TSR5903/10%),(2)(#8),정주현,(도포 변경으로 진행X),,,,,,0,0,0,0,,2.0,8.0
2649.0,레이저컷팅용 점착 제품개발 911F + 920점착제,2025-8-11 0:00:00,(G75_200:1),920,(CX100/0.8%),(TSR5903/10%),(1.2)(#12),노항우,"(425,430,395,410,380,350/359,390,320,330/377,380,330/433,402,345,380/367,360,430,420)*(초/90/BA/항0.5,1,1.5,2주)","(>555_탈리,540,535_탈리/606_탈리,580_탈리/660_탈리,610_탈리/713_탈리,650_탈리/698_탈리,670_탈리)*(초/90/BA/항0~2주)",,,,,0,0,0,0,초기물성 이상없음. 항온항습 평가 중,1.2,12.0
2650.0,레이저컷팅용 점착 제품개발 911F + S250808F,2025-8-11 0:00:00,(G75_200:1),S250808F,(CX100/0.8%),(TSR5903/10%),(1.2)(#12),노항우,"(405,410)*(초/90/BA)",(>615_탈리)*(초/90/BA),,,,,0,0,0,0,,1.2,12.0
2651.0,레이저컷팅용 점착 제품개발 911F + S250808G,2025-8-11 0:00:00,(G75_200:1),S250808G,(CX100/0.8%),(TSR5903/10%),(1.2)(#12),노항우,"(415,410)*(초/90/BA)",(>640_탈리)*(초/90/BA),,,,,0,0,0,0,,1.2,12.0
2652.0,레이저컷팅용 점착 제품개발 911F + S250808H,2025-8-11 0:00:00,(G75_200:1),S250808H,(CX100/0.8%),(TSR5903/10%),(1.2)(#12),노항우,"(380,400)*(초/90/BA)",(>645_탈리)*(초/90/BA),,,,,0,0,0,0,,1.2,12.0
2653.0,일반보호용(SGE-133대체) 913F사선120+B45,2025-8-12 0:00:00,(B45/B45),913,(CX100/2%)(SV02/2%),(MTD1501L/5%),(2)(#8),노항우,"(200,190)*(초/90/BA)",(>170)*(가/90/2B3T),,,,,0,0,0,0,,2.0,8.0
2654.0,일반보호용(SGE-133대체) 911F사선100+B45,2025-8-12 0:00:00,(B45/B45),911,(CX100/0.8%),(TSR5903/10%),(1.2)(#10),노항우,"(305,285)*(초/90/BA)",(>295)*(가/90/2B3T),,,,,0,0,0,0,후기 과점착,1.2,10.0
2655.0,일반보호용(SGE-133대체) 911T사선120+B45 (1543재현),2025-8-12 0:00:00,(B45/B45),911,(CX100/1.5%)(SV02/2.5%),(TSR5903/5%),(2.7)(#8),노항우,"(155,170,170,150,165,165,163,176,190,185195,205/220,215/220,210,220,230/230,240,225,240/235,230,245,240)*(초/90/BA/항0,0.5,1,1.5,2주)","(>260,315,325/370/445_탈리,455/440,535/450_탈리,540)*(가/90/BA/항0-2주)+(/90,85>150/150,125)*(가,가:60도3d/90/2B3T)",,"(7일양호,7일양호/7일양호/7일탈리/7일탈리,7일백탁)*(BA/항0,1,1.5,2주)",,,1,0,0,0,부착성 부족함. 913F#100목 및 921B#120으로 개선 실험 진행.,2.7,8.0
2656.0,건축내외장재용(SGO457대체용)913F사선60+WPO100,2025-8-12 0:00:00,(WPO100)/(WPO100),913,(CX100/2%)(SV02/2%),(MTD1501L/5%),(2)(#12),노항우,"(237,245)*(초/90/BA)",(>230)*(가/90/2B3T),,,,,0,0,0,0,,2.0,12.0
2657.0,건축내외장재용(SGO457대체용)2656+1.2배합,2025-8-12 0:00:00,(WPO100)/(WPO100),913,(CX100/2%)(SV02/2%),(MTD1501L/5%),(1.2)(#12),노항우,"(275,280)*(초/90/BA)",(>270)*(가/90/2B3T),,,,,0,0,0,0,부착성 부족함. 921B#100 및 #60으로 개선 실험 진행.,1.2,12.0
3049.0,"건축내외장재용(WPVC,702P 대체) - (S250903G - MTD 20% CX100 2% SV02 2% 사선120)",2025-9-17 0:00:00,(WPO100/T45),S250903G,(CX100/2%)(SV02/2%),(MTD1501L/20%),(2)(#6),정주현,"(246,260)*(초/90/BA),(222)*(초/90/2B)",(>354)*(가/90/2B),,(12일 양호)*(BA),,,0,0,0,0,,2.0,6.0
3050.0,"건축내외장재용(WPVC,702P 대체) - (S250903G - MTD 20% CX100 2% SV02 2% 사선100)",2025-9-17 0:00:00,(WPO100/T45),S250903G,(CX100/2.5%)(SV02/2%),(MTD1501L/20%),(2)(#6),정주현,"(307,297)*(초/90/BA),(230)*(초/90/2B)",(>380)*(가/90/2B),,(12일 양호)*(BA),,,0,0,0,0,,2.0,6.0
3051.0,"건축내외장재용(WPVC,702P 대체) - (S250903G - MTD 20% CX100 2% SV02 2% 사선100)",2025-9-17 0:00:00,(WPO100/T45),S250903G,(CX100/2.5%)(SV02/2.5%),(MTD1501L/20%),(2)(#6),정주현,"(262,235)*(초/90/BA),(183)*(초/90/2B)",(>360)*(가/90/2B),,(12일 양호)*(BA),,,0,0,0,0,,2.0,6.0
3052.0,"건축내외장재용(WPVC,702P 대체) - (S250912B - MTD 20% CX100 2% SV02 2% 사선100)",2025-9-17 0:00:00,(WPO100/T45),S250912B,(CX100/2%)(SV02/2%),(MTD1501L/20%),(2)(#6),정주현,"(303,209)*(초/90/BA),(300)*(초/90/2B)",(>460)*(가/90/2B),,(12일 양호)*(BA),,,0,0,0,0,,2.0,6.0
3053.0,"건축내외장재용(WPVC,702P 대체) - (S250912B - MTD 20% CX100 2% SV02 2% 사선120)",2025-9-17 0:00:00,(WPO100/T45),S250912B,(CX100/2%)(SV02/2%),(MTD1501L/20%),(2)(#6),정주현,"(210,203)*(초/90/BA),(240)*(초/90/2B)",(>362)*(가/90/2B),,(12일 양호)*(BA),,,0,0,0,0,,2.0,6.0
3054.0,"건축내외장재용(WPVC,702P 대체) - (S250912B - MTD 20% CX100 2% SV02 2% 사선100)",2025-9-17 0:00:00,(WPO100/T45),S250912B,(CX100/2.5%)(SV02/2%),(MTD1501L/20%),(2)(#6),정주현,"(269,271)*(초/90/BA),(255)*(초/90/2B)",(>434)*(가/90/2B),,(12일 양호)*(BA),,,0,0,0,0,,2.0,6.0
3055.0,"건축내외장재용(WPVC,702P 대체) - (S250912B - MTD 20% CX100 2% SV02 2% 사선100)",2025-9-17 0:00:00,(WPO100/T45),S250912B,(CX100/2.5%)(SV02/2.5%),(MTD1501L/20%),(2)(#6),정주현,"(270,341)*(초/90/BA),(250)*(초/90/2B)",(>480)*(가/90/2B),,(12일 양호)*(BA),,,0,0,0,0,,2.0,6.0
3056.0,"동국 빅스톤 지붕용 2983, T75",2025-9-18 0:00:00,(T75),921,(CX100/0.5%)(SV02/0.5%),(MTD1501L/25%),(1.2)(#38),이민지,"(801,752)*(초/90/BA)",,,,,,0,0,0,0,,1.2,38.0
3057.0,"건축내외장재용(WPVC,702P 대체) - (S250903G - MTD 20% CX100 2% SV02 2% 사선100)",2025-9-17 0:00:00,(WPO100/T45),S250903G,(CX100/2%)(SV02/2%),(MTD1501L/20%),(2)(#6),정주현,"(314,329)*(초/90/BA)",,,,,,0,0,0,0,,2.0,6.0
3058.0,"건축내외장재용(WPVC,702P 대체) - (S250903G - MTD 20% CX100 2% SV02 2% 사선120)",2025-9-17 0:00:00,(WPO100/T45),S250903G,(CX100/2%)(SV02/2%),(MTD1501L/20%),(2)(#6),정주현,"(280,230)*(초/90/BA)",,,,,,0,0,0,0,,2.0,6.0
3059.0,"건축내외장재용(WPVC,702P 대체) - (S250912B - MTD 20% CX100 2% SV02 2% 사선100)",2025-9-17 0:00:00,(WPO100/T45),S250912B,(CX100/2%)(SV02/2%),(MTD1501L/20%),(2)(#6),정주현,"(290,291,294,270)*(초/90/BA)",(>452)*(가/90/HL),,,,,0,0,0,0,,2.0,6.0
3060.0,"건축내외장재용(WPVC,702P 대체) - (S250912B - MTD 20% CX100 2% SV02 2% 사선120)",2025-9-17 0:00:00,(WPO100/T45),S250912B,(CX100/2%)(SV02/2%),(MTD1501L/20%),(2)(#6),정주현,"(199,216)*(초/90/BA)",,,,,,0,0,0,0,,2.0,6.0
3061.0,건축내외장재용(베트남로컬우드용제품개발)911Q,2025-9-19 0:00:00,(T45/T45),911,(SV02/0.5%),(TSR5903/5%),(2)(#10),노항우,"(300,320,380,365)*(초/90/BA)",,"(탈리,백탁/탈리,탈리)*(150도15분,80도3시간/BA)",,,,0,0,0,0,,2.0,10.0
3062.0,건축내외장재용(베트남로컬우드용제품개발)913D,2025-9-19 0:00:00,(T45/T45),913,(CX100/1%),(TSR5903/5%),(2.7)(#10),노항우,"(320,310)*(초/90/BA)",,"(양호/양호)*(150도15분,80도3시간/BA)",,,,0,0,0,0,,2.7,10.0
3063.0,건축내외장재용(베트남로컬우드용제품개발)3042+T45,2025-9-19 0:00:00,(T45/T45),921,(CX100/0.5%)(SV02/2%),(MTD1501L/5%),(1.2)(#12),노항우,"(325,335)*(초/90/BA)",,"(양호/양호)*(150도15분,80도3시간/BA)",,,,0,0,0,0,,1.2,12.0
3064.0,과제용(융합혁신/한소연PU적용) REF. = #3063,2025-9-19 0:00:00,(T45/T45),921,(CX100/0.5%)(SV02/2%),(MTD1501L/5%),(1.2)(#12),노항우,"(335,315/10)*(초/90/BA,대나무난부착PCM)",,(양호)*(60도15분/BA),,,,0,0,0,0,,1.2,12.0
3065.0,과제용(융합혁신/한소연PU적용) 3064 + PP-0/10%,2025-9-19 0:00:00,(T45/T45),921,(CX100/0.5%)(SV02/2%),(MTD1501L/5%)(PP-0/10%),(1.2)(#12),노항우,"(260,245/20)*(초/90/BA,대나무난부착PCM)",,(양호)*(60도15분/BA),,,,0,0,0,0,,1.2,12.0
3066.0,과제용(융합혁신/한소연PU적용) 3064 + PP-0/20%,2025-9-19 0:00:00,(T45/T45),921,(CX100/0.5%)(SV02/2%),(MTD1501L/5%)(PP-0/20%),(1.2)(#12),노항우,"(305,290/17)*(초/90/BA,대나무난부착PCM)",,(양호)*(60도15분/BA),,,,0,0,0,0,,1.2,12.0
3067.0,과제용(융합혁신/한소연PU적용) 3064 + PP-30/10%,2025-9-19 0:00:00,(T45/T45),921,(CX100/0.5%)(SV02/2%),(MTD1501L/5%)(PP-30/10%),(1.2)(#12),노항우,"(270,265/5)*(초/90/BA,대나무난부착PCM)",,(양호)*(60도15분/BA),,,,0,0,0,0,,1.2,12.0
3068.0,과제용(융합혁신/한소연PU적용) 3064 + PP-30/20%,2025-9-19 0:00:00,(T45/T45),921,(CX100/0.5%)(SV02/2%),(MTD1501L/5%)(PP-30/20%),(1.2)(#12),노항우,"(280,280/13)*(초/90/BA,대나무난부착PCM)",,(양호)*(60도15분/BA),,,,0,0,0,0,,1.2,12.0
3069.0,가공용(BOPE적용SGO-426대체)2989+T75,2025-9-22 0:00:00,(T75/T75),918,(CX100/3.5%)(SV02/2%),(TSR5903/10%)(SA3/0.2%),(2)(#8),박다영,"(120,115)*(초/90/BA)",(>315)*(가/90/BA),,,,,0,0,0,0,"BOPE는 해볼만하지만, T75는 초기/후기를 낮출필요가 있음.",2.0,8.0
3070.0,가공용(BOPE적용SGO-453A대체)2868+MTD1501L,2025-9-22 0:00:00,(BOPE40/BOPE40),918,(CX100/1.75%)(SV02/2%),(MTD1501L/17%),(2)(#8),노항우,"(200,190)*(초/90/BA)",(>225)*(가/90/BA),,,,,0,0,0,0,,2.0,8.0
3071.0,가공용(BOPE적용SGO-453A대체)2868+921점착제혼용,2025-9-22 0:00:00,(BOPE40/BOPE40),921:918=1:1,(CX100/1.75%)(SV02/2%),(TSR5903/17%),(2)(#8),노항우,"(205,225)*(초/90/BA)",(>240)*(가/90/BA),,,,,0,0,0,0,,2.0,8.0
3072.0,가공용(BOPE적용SGO-453A대체)2868+913점착제혼용,2025-9-22 0:00:00,(BOPE40/BOPE40),913:918=1:1,(CX100/1.75%)(SV02/2%),(TSR5903/17%),(2)(#8),노항우,"(200,195)*(초/90/BA)",(>265)*(가/90/BA),,,,,0,0,0,0,"921 적용 샘플은 후기가 너무 강함. 나머지 샘플은 초기수치 외에 모두 해볼만함. 따라서, 913과 MTD를 동시 적용해보고자 함.",2.0,8.0
3073.0,"건축내외장재용(WPVC,702P 대체) - (S250912B - MTD 15% CX100 2% SV02 2% 사선120)",2025-9-22 0:00:00,(WPO100/T45),S250912B,(CX100/2%)(SV02/2%),(MTD1501L/15%),(2)(#6),정주현,"(257,279)*(초/90/BA)",(>360)*(가/90/HL),,,,,0,0,0,0,,2.0,6.0
3074.0,"건축내외장재용(WPVC,702P 대체) - (S250912B - TSR5903 15% CX100 2% SV02 2% 사선120)",2025-9-22 0:00:00,(WPO100/T45),S250912B,(CX100/2%)(SV02/2%),(TSR5903/15%),(2)(#6),정주현,"(257,258)*(초/90/BA)",(>476)*(가/90/HL),,,,,0,0,0,0,,2.0,6.0
3075.0,"가공용(BOPE적용SGO-453A대체), DS607 검토 D67A",2025-9-22 0:00:00,(BOPE40/BOPE40),DS607,(DS37/0.5%),,(6)(#12),정주현,"(230,260)*(초/90/BA)",,(탈리)*(80도3시간/BA),(1일탈리)*(BA),,,0,0,0,0,,6.0,12.0
3076.0,"가공용(BOPE적용SGO-453A대체), DS607 검토 D67B",2025-9-22 0:00:00,(BOPE40/BOPE40),DS607,(SMC100/0.7%)(DS37/0.5%),(T115/10%),(6)(#12),정주현,"(230,190)*(초/90/BA)",,(탈리)*(80도3시간/BA),(1일탈리)*(BA),,,0,0,0,0,,6.0,12.0
3077.0,"가공용(BOPE적용SGO-453A대체), DS607 검토 TA20%, SMC 0.7%, DS37 0.5%",2025-9-22 0:00:00,(BOPE40/BOPE40),DS607,(SMC100/0.7%)(DS37/0.5%),(T115/20%),(6)(#12),정주현,"(258,266)*(초/90/BA)",,(탈리)*(80도3시간/BA),(1일탈리)*(BA),,,0,0,0,0,,6.0,12.0
3078.0,"가공용(BOPE적용SGO-453A대체), DS607 검토 TA20%, SMC 1%, DS37 0.5%",2025-9-22 0:00:00,(BOPE40/BOPE40),DS607,(SMC100/1%)(DS37/0.5%),(T115/20%),(6)(#12),정주현,"(235,225)*(초/90/BA)",,(탈리)*(80도3시간/BA),(1일탈리)*(BA),,,0,0,0,0,,6.0,12.0
3079.0,"가공용(BOPE적용SGO-453A대체), DS607 검토 TA20%, SMC 2%, DS37 0.5%",2025-9-22 0:00:00,(BOPE40/BOPE40),DS607,(SMC100/2%)(DS37/0.5%),(T115/20%),(6)(#12),정주현,"(175,174)*(초/90/BA)",(>320)*(가/90/BA),(탈리)*(80도3시간/BA),(2일탈리)*(BA),,,0,0,0,0,,6.0,12.0
3080.0,"가공용(BOPE적용SGO-453A대체), DS607 검토 TA20%, SMC 1%, DS37 2%",2025-9-22 0:00:00,(BOPE40/BOPE40),DS607,(SMC100/1%)(DS37/2%),(T115/20%),(6)(#12),정주현,"(238,206)*(초/90/BA)",(>275)*(가/90/BA),(미세탈리)*(80도3시간/BA),(2일탈리)*(BA),,,0,0,0,0,,6.0,12.0
3081.0,"가공용(BOPE적용SGO-453A대체), DS607 검토 TA20%, SMC 0.5%, DS37 3%",2025-9-22 0:00:00,(BOPE40/BOPE40),DS607,(SMC100/0.5%)(DS37/3%),(T115/20%),(6)(#12),정주현,"(225,170)*(초/90/BA)",,(양호)*(80도3시간/BA),(2일탈리)*(BA),,,0,0,0,0,,6.0,12.0
3082.0,"가공용(BOPE적용SGO-453A대체), DS607 검토 TA20%, SMC 0.5%, DS37 4%",2025-9-22 0:00:00,(BOPE40/BOPE40),DS607,(SMC100/0.5%)(DS37/4%),(T115/20%),(6)(#12),정주현,"(160,180)*(초/90/BA)",,(양호)*(80도3시간/BA),(10일백탁)*(BA),,,0,0,0,0,,6.0,12.0
3083.0,"가공용(BOPE적용SGO-453A대체), DS607 검토 TA20%, SMC 1%, DS37 4%",2025-9-22 0:00:00,(BOPE40/BOPE40),DS607,(SMC100/1%)(DS37/4%),(T115/20%),(6)(#12),정주현,"(137,132)*(초/90/BA)",,(양호)*(80도3시간/BA),(10일양호)*(BA),,,0,0,0,0,453A 10일 양호,6.0,12.0
3084.0,"가공용(BOPE적용SGO-453A대체), DS607 검토 TA20%, DS37 3%",2025-9-22 0:00:00,(BOPE40/BOPE40),DS607,(DS37/3%),(T115/20%),(6)(#12),정주현,"(190,170)*(초/90/BA)",,(양호)*(80도3시간/BA),(3일탈리)*(BA),,,0,0,0,0,,6.0,12.0
3085.0,"가공용(BOPE적용SGO-453A대체), DS607 검토 TA20%, SMC 0.1% DS37 3%",2025-9-22 0:00:00,(BOPE40/BOPE40),DS607,(SMC100/0.1%)(DS37/3%),(T115/20%),(6)(#12),정주현,"(180,170)*(초/90/BA)",,(양호)*(80도3시간/BA),(3일탈리)*(BA),,,0,0,0,0,,6.0,12.0
3086.0,"건축내외장재용(Lixil AL Profile,T-2509-01) 921A 기준 변형",2025-9-23 0:00:00,(연청SWH55/연청SWH55),921,(CX100/0.5%)(SV02/2%),(MTD1501L/5%),(2)(#10),진호철,"(240,325)*(초/90/BA)",,"(탈리/양호)*(150도15분,80도3시간/BA)",(5일탈리)*(BA),,,0,0,0,0,,2.0,10.0
3087.0,"건축내외장재용(Lixil AL Profile,T-2509-01) 3086 + MTD1501L/10%",2025-9-23 0:00:00,(연청SWH55/연청SWH55),921,(CX100/0.5%)(SV02/2%),(MTD1501L/10%),(2)(#10),진호철,"(310,320)*(초/90/BA)",,"(탈리/양호)*(150도15분,80도3시간/BA)",(5일탈리)*(BA),,,0,0,0,0,부착은 해볼만함. 내열성이 문제임.,2.0,10.0
3088.0,"건축내외장재용(Lixil AL Profile,T-2509-02) 913D 기준 변형",2025-9-23 0:00:00,(BW58/BW58),913,(CX100/0.8%)(SV02/1%),(MTD1501L/10%),(2)(#10),진호철,"(280,330)*(초/90/BA)",,"(백탁/양호)*(150도15분,80도3시간/BA)",(7일양호)*(BA),,,0,0,0,0,,2.0,10.0
3089.0,"건축내외장재용(Lixil AL Profile,T-2509-02) 3088 + CX100/0.5%",2025-9-23 0:00:00,(BW58/BW58),913,(CX100/0.5%)(SV02/1%),(MTD1501L/10%),(2)(#10),진호철,"(325,350)*(초/90/BA)",,"(백탁/양호)*(150도15분,80도3시간/BA)",(7일양호)*(BA),,,0,0,0,0,부착과 내열성이 동시에 약함. 메쉬 올려야함.,2.0,10.0
3090.0,건축내외장재용(베트남로컬우드용제품개발)3063+#10bar,2025-9-23 0:00:00,(T45/T45),921,(CX100/0.5%)(SV02/2%),(MTD1501L/5%),(1.2)(#10),노항우,"(280,300)*(초/90/BA)",,"(양호/양호)*(150도15분,80도3시간/BA)",,,,0,0,0,0,부착과 내열 모두 해볼만함.,1.2,10.0
3091.0,"가공용(BOPE적용 진양 정수기용), 802AL 40mesh",2025-9-23 0:00:00,(BOPE40/BOPE40),802,(SMC100/1.5%)(CAT125E/2.3%),(T115/20%),(7)(#30),정주현,"(200,196)*(초/90/BA)",,,,,,0,0,0,0,,7.0,30.0
3092.0,"가공용(BOPE적용 진양 정수기용), 080A 40mesh",2025-9-23 0:00:00,(BOPE40/BOPE40),080,(SMC100/1%),(T115/10%),(7)(#30),정주현,"(265,270)*(초/90/BA)",,,,,,0,0,0,0,,7.0,30.0
3093.0,"가공용(BOPE적용 진양 정수기용), 080A 50mesh",2025-9-23 0:00:00,(BOPE40/BOPE40),080,(SMC100/1%),(T115/10%),(7)(#18),정주현,"(250,230)*(초/90/BA)",,,,,,0,0,0,0,,7.0,18.0
3094.0,"G/G115, S250912B, MTD5903 15%, CX100 2%, SV02 2% 사선100",2025-9-23 0:00:00,(G115/G115),S250912B,(CX100/2%)(SV02/2%),(MTD1501L/15%),(2)(#10),정주현,"(330,330)*(초/90/BA)",,,,,,0,0,0,0,,2.0,10.0
3100.0,기초실험(코로나 처리 여부 및 정도에 따른 차이) 6A/코로나면/Peel oil,2025-9-24 0:00:00,"(G75/6A,코로나면,Peel oil)",920,(CX100/0.8%)(SV02/2%),(MTD1501L/10%),(1.2)(#12),노항우,"(277,279/320,316/364,345/327,316)*(초/90/BA/항0,0.5,1,2주)","(>535/580_탈리/605_탈리/640_탈리)*(가/90/BA/항0,0.5,1,2주)",,,,,0,0,0,0,,1.2,12.0
3101.0,기초실험(코로나 처리 여부 및 정도에 따른 차이) 2A/코로나면/x,2025-9-24 0:00:00,"(G75/2A,코로나면,X)",920,(CX100/0.8%)(SV02/2%),(MTD1501L/10%),(1.2)(#12),노항우,,,,,,,0,0,0,0,,1.2,12.0
3102.0,기초실험(코로나 처리 여부 및 정도에 따른 차이) 4A/코로나면/x,2025-9-24 0:00:00,"(G75/4A,코로나면,X)",920,(CX100/0.8%)(SV02/2%),(MTD1501L/10%),(1.2)(#12),노항우,,,,,,,0,0,0,0,,1.2,12.0
3103.0,기초실험(코로나 처리 여부 및 정도에 따른 차이) 6A/코로나면/x,2025-9-24 0:00:00,"(G75/6A,코로나면,X)",920,(CX100/0.8%)(SV02/2%),(MTD1501L/10%),(1.2)(#12),노항우,,,,,,,0,0,0,0,,1.2,12.0
3104.0,건축내외장재용(SGO457대체용)2917+913_NDM/0.1% 적용(8:2),2025-9-24 0:00:00,(WPO100/WPO100),S250827F:913=8:2,(CX100/1.25%)(SV02/2%),(MTD1501L/15%),(2)(#10),박다영,"(345,355)*(초/90/BA)",(>535)*(가/90/2B3T),,,,,0,0,0,0,,2.0,10.0
3105.0,건축내외장재용(SGO457대체용)2917+913_NDM/0.1% 적용(0:10),2025-9-24 0:00:00,(WPO100/WPO100),913,(CX100/1.25%)(SV02/2%),(MTD1501L/15%),(2)(#10),박다영,"(275,300)*(초/90/BA)",(>405)*(가/90/2B3T),,,,,0,0,0,0,913 단독은 부착성이 너무 약함. 그래도 S250827F를 새로 만들기는 좀 그럼. 배합비가 기존보다 높으니 낮춰볼 것.,2.0,10.0
3106.0,일반보호용(SGE-133대체)919B사양+TSR5903/15%,2025-9-24 0:00:00,(B45/B45),919,(CX100/1.2%)(SV02/1%),(TSR5903/15%),(2)(#8),박다영,"(230,245,255,265,250,260,280,245/295,270/315,295/285,285)*(초/90/BA/항0,1,1.5,2주)","(>215,170,195)*(가/90/2B3T)+(>310/385_탈리/420_탈리/465_탈리)*(가/90/BA/항0,1,1.5,2주)",,"(7일양호,7일백탁/5일백탁/5일스탑마킹/5일탈리)*(BA/항0,1,1.5,2주)",,,1,0,0,0,"항온항습 보관 결과 오염 남. 경화제가 적고, 점착부여제가 많은 것이 원인으로 추정됨. 개선할 것.",2.0,8.0
3107.0,일반보호용(SGE-133대체)3098+CX100/2%,2025-9-24 0:00:00,(B45/B45),919,(CX100/2%)(SV02/1%),(TSR5903/15%),(2)(#8),박다영,"(210,240,240,240)*(초/90/BA)","(>220,140)*(가/90/2B3T)",,,,,1,0,0,0,,2.0,8.0
3108.0,일반보호용(SGE-133대체)3098+CX100/3%,2025-9-24 0:00:00,(B45/B45),919,(CX100/3%)(SV02/1%),(TSR5903/15%),(2)(#8),박다영,"(220,205)*(초/90/BA)",(>200)*(가/90/2B3T),,,,,1,0,0,0,"부착성은 CX100 2% 까지만 양호함. 따라서, 1.2% 및 2% 에서 배합비 조절해볼 것.",2.0,8.0
3109.0,"건축내외장재용(Lixil AL Profile,T-2509-01) 3087 + 913:921=5:5",2025-9-24 0:00:00,(연청SWH55/연청SWH55),913:921=5:5,(CX100/0.5%)(SV02/2%),(MTD1501L/10%),(2)(#10),진호철,"(390,390)*(초/90/BA)",,"(탈리/)*(150도15분,80도3시간/BA)",,,,0,0,0,0,,2.0,10.0
3110.0,"건축내외장재용(Lixil AL Profile,T-2509-01) 3109 + CX100/1%",2025-9-24 0:00:00,(연청SWH55/연청SWH55),913:921=5:5,(CX100/1%)(SV02/2%),(MTD1501L/10%),(2)(#10),진호철,"(330,320)*(초/90/BA)",,"(탈리/)*(150도15분,80도3시간/BA)",,,,0,0,0,0,,2.0,10.0
3111.0,"건축내외장재용(Lixil AL Profile,T-2509-02) 3110 + BW58 + #12bar",2025-9-24 0:00:00,(BW58/BW58),913:921=5:5,(CX100/1%)(SV02/2%),(MTD1501L/10%),(2)(#12),진호철,"(355,290)*(초/90/BA)",,"(스탑마킹/)*(150도15분,80도3시간/BA)",,,,0,0,0,0,,2.0,12.0
3112.0,"건축내외장재용(Lixil AL Profile,T-2509-02) 3112 + MTD1501L/15%",2025-9-24 0:00:00,(BW58/BW58),913:921=5:5,(CX100/1%)(SV02/2%),(MTD1501L/15%),(2)(#12),진호철,"(430,395)*(초/90/BA)",,"(백탁/)*(150도15분,80도3시간/BA)",,,,0,0,0,0,"점착부여제는 과량 적용 시 부착성이 떨어짐. CX100은 0.5%로 해야 부착성이 양호하나, 내열성이 아직 부족함.",2.0,12.0
3113.0,"건축내외장재용(Lixil AL Profile,T-2509-03~06) 921A/2배/사선100",2025-9-24 0:00:00,(BW68/BW68),921,(CX100/0.5%)(SV02/2%),(MTD1501L/20%),(2)(#10),이민지,"(299,313,286,304,347,351)*(초/90/BA)",,"(백탁,백탁/그림자,오염/그림자)*(150도15분,80도3시간,60도하루/BA)",,,,0,0,0,0,,2.0,10.0
3114.0,"건축내외장재용(Lixil AL Profile,T-2509-03~06) 921A/2배/사선100+MTD 15%",2025-9-24 0:00:00,(BW68/BW68),921,(CX100/0.5%)(SV02/2%),(MTD1501L/15%),(2)(#10),이민지,"(272,234,276,272,284,275)*(초/90/BA)",,"(양호,양호/그림자,오염/그림자)*(150도15분,80도3시간,60도하루/BA)",,,,0,0,0,0,,2.0,10.0
3115.0,"건축내외장재용(Lixil AL Profile,T-2509-03~06) 921A/2배/사선100+MTD 10%",2025-9-24 0:00:00,(BW68/BW68),921,(CX100/0.5%)(SV02/2%),(MTD1501L/10%),(2)(#10),이민지,"(203,202,214,223,226,236)*(초/90/BA)",,"(양호,양호/그림자,오염/그림자)*(150도15분,80도3시간,60도하루/BA)",,,,0,0,0,0,,2.0,10.0
3116.0,"건축내외장재용(Lixil AL Profile,T-2509-03~06) 921A/2배/사선100+MTD 5%",2025-9-24 0:00:00,(BW68/BW68),921,(CX100/0.5%)(SV02/2%),(MTD1501L/5%),(2)(#10),이민지,"(176,178,197,191,181,176)*(초/90/BA)",,"(양호,양호/양호,양호/양호)*(150도15분,80도3시간,60도하루/BA)",,,,0,0,0,0,,2.0,10.0
3117.0,가공용(BOPE적용SGO-453A대체)2868+913점착제혼용+MTD1501L,2025-9-24 0:00:00,(BOPE40/BOPE40),913:918=1:1,(CX100/1.75%)(SV02/2%),(MTD1501L/17%),(2)(#8),박다영,"(175,170)*(초/90/BA)",(>245)*(가/90/BA),,,,,0,0,0,0,"예상보다 초기, 부착성이 낮음. 경화제 감량해야하지만, 이전 실험을 기반으로 cx100/1%,1.2%,1.4%만 검토.",2.0,8.0
3118.0,가공용(BOPE적용SGO-426대체)3069+3배합,2025-9-24 0:00:00,(T75/T75),918,(CX100/3.5%)(SV02/2%),(TSR5903/10%)(SA3/0.2%),(3)(#8),박다영,"(65,85)*(초/90/BA)","(/70/41/97/83/95/95>225/260/200/190/280/220/215)*(가/90/BA,상재BA,상재#4,430RE,200계열,KINSCO430BA,용진430BA)",,,,,0,0,0,0,,3.0,8.0
3119.0,가공용(BOPE적용SGO-426대체)3069+4배합,2025-9-24 0:00:00,(T75/T75),918,(CX100/3.5%)(SV02/2%),(TSR5903/10%)(SA3/0.2%),(4)(#8),박다영,"(46,51)*(초/90/BA)",(>210)*(가/90/BA),,,,,0,0,0,0,,4.0,8.0
3120.0,가공용(BOPE적용SGO-426대체)3069+5배합,2025-9-24 0:00:00,(T75/T75),918,(CX100/3.5%)(SV02/2%),(TSR5903/10%)(SA3/0.2%),(5)(#8),박다영,"(41,39)*(초/90/BA)",(>190)*(가/90/BA),,,,,0,0,0,0,"3배합으로 결정. 단, 초기 수치를 품질부와 재검증해볼 것.",5.0,8.0
3095.0,기초실험(코로나 처리 여부 및 정도에 따른 차이) 0A=백면/X,2025-9-24 0:00:00,"(G75/2A,백면,X)",920,(CX100/0.8%)(SV02/2%),(MTD1501L/10%),(1.2)(#12),노항우,"(251,261/252,246/323,330/365,383)*(초/90/BA/항0,0.5,1,2주)","(>255/355/390/450_탈리)*(가/90/BA/항0,0.5,1,2주)",,,,,0,0,0,0,,1.2,12.0
3096.0,기초실험(코로나 처리 여부 및 정도에 따른 차이) 0A=백면/톨루엔,2025-9-24 0:00:00,"(G75/2A,백면,톨루엔)",920,(CX100/0.8%)(SV02/2%),(MTD1501L/10%),(1.2)(#12),노항우,"(273,275/327,324/312,282/333,306)*(초/90/BA/항0,0.5,1,2주)","(>260/325/380/445)*(가/90/BA/항0,0.5,1,2주)",,,,,0,0,0,0,,1.2,12.0
3097.0,기초실험(코로나 처리 여부 및 정도에 따른 차이) 0A=백면/Peel oil,2025-9-24 0:00:00,"(G75/2A,백면,Peel oil)",920,(CX100/0.8%)(SV02/2%),(MTD1501L/10%),(1.2)(#12),노항우,"(266,239/281,263/317,290/333,333)*(초/90/BA/항0,0.5,1,2주)","(>345/425/455/585_탈리)*(가/90/BA/항0,0.5,1,2주)",,,,,0,0,0,0,,1.2,12.0
3098.0,기초실험(코로나 처리 여부 및 정도에 따른 차이) 2A/코로나면/Peel oil,2025-9-24 0:00:00,"(G75/2A,코로나면,Peel oil)",920,(CX100/0.8%)(SV02/2%),(MTD1501L/10%),(1.2)(#12),노항우,"(270,239/304,295/326,305/397,353)*(초/90/BA/항0,0.5,1,2주)","(>395/540/580/605_탈리)*(가/90/BA/항0,0.5,1,2주)",,,,,0,0,0,0,,1.2,12.0
3099.0,기초실험(코로나 처리 여부 및 정도에 따른 차이) 4A/코로나면/Peel oil,2025-9-24 0:00:00,"(G75/4A,코로나면,Peel oil)",920,(CX100/0.8%)(SV02/2%),(MTD1501L/10%),(1.2)(#12),노항우,"(273,296/318,336/376,372/384,372)*(초/90/BA/항0,0.5,1,2주)","(>535/560_탈리/625_탈리/665_탈리)*(가/90/BA/항0,0.5,1,2주)",,,,,0,0,0,0,,1.2,12.0
3121.0,건축내외장재용(베트남로컬우드용제품개발) 911Q,2025-9-25 0:00:00,(T45/T45),911,(SV02/0.5%),(TSR5903/5%),(2)(#10),"진호철,박다영","(355,355,390,370)*(초/90/BA)",,"(탈리,탈리/탈리,탈리)*(150도15분,80도3시간/BA)",,,,0,0,0,0,,2.0,10.0
3122.0,건축내외장재용(베트남로컬우드용제품개발) 3121 + #8bar,2025-9-25 0:00:00,(T45/T45),911,(SV02/0.5%),(TSR5903/5%),(2)(#8),진호철,"(370,345)*(초/90/BA)",,"(탈리/탈리)*(150도15분,80도3시간/BA)",,,,0,0,0,0,,2.0,8.0
3123.0,건축내외장재용(베트남로컬우드용제품개발) 3090 + 2배합 + SV02/1%,2025-9-25 0:00:00,(T45/T45),921,(CX100/0.5%)(SV02/1%),(MTD1501L/5%),(2)(#10),진호철,"(285,275)*(초/90/BA)",,"(탈리/양호)*(150도15분,80도3시간/BA)",,,,0,0,0,0,,2.0,10.0
3124.0,건축내외장재용(베트남로컬우드용제품개발) 3123 + MTD1501L/10%,2025-9-25 0:00:00,(T45/T45),921,(CX100/0.5%)(SV02/1%),(MTD1501L/10%),(2)(#10),진호철,"(360,395)*(초/90/BA)",,"(탈리/양호)*(150도15분,80도3시간/BA)",,,,0,0,0,0,MTD 10%는 수치만 높고 부착성이 별로임. 913 투입하여 내열성 개선 필요.,2.0,10.0
3125.0,건축내외장재용(태국 YHS 알루미늄 판넬용) 921C 사선60,2025-9-25 0:00:00,(BW68/BW68),913:921=5:5,(CX100/0.5%)(SV02/2%),(MTD1501L/20%),(2)(#12),정주현,"(420,418)*(초/90/BA)",,,,,,0,0,0,0,,2.0,12.0
3126.0,건축내외장재용(태국 YHS 알루미늄 판넬용) 3125 - MTD 0% 사선60,2025-9-25 0:00:00,(BW68/BW68),913:921=5:5,(CX100/0.5%)(SV02/2%),(MTD1501L/20%),(2)(#12),정주현,"(100,92)*(초/90/BA)",,,,,,0,0,0,0,,2.0,12.0
3127.0,건축내외장재용(태국 YHS 알루미늄 판넬용) 911O 사선60,2025-9-25 0:00:00,(BW68/BW68),911,(SV02/0.5%),,(1.2)(#12),정주현,"(360,363)*(초/90/BA)",,,,,,0,0,0,0,,1.2,12.0
3128.0,"건축내외장재용(WPVC,702P 대체) - (S250912B - MTD1501L 10% CX100 2% SV02 2% 사선100)",2025-9-25 0:00:00,(WPO100/T45),S250912B,(CX100/2%)(SV02/2%),(MTD1501L/15%),(2)(#6),정주현,"(200,203)*(초/90/BA)",,,,,,0,0,0,0,,2.0,6.0
3129.0,"건축내외장재용(WPVC,702P 대체) - (S250912B - TSR5903 10% CX100 2% SV02 2% 사선100)",2025-9-25 0:00:00,(WPO100/T45),S250912B,(CX100/2%)(SV02/2%),(TSR5903/15%),(2)(#6),정주현,"(226,225)*(초/90/BA)",,,,,,0,0,0,0,,2.0,6.0
3130.0,"건축내외장재용(WPVC,702P 대체) - (913 - MTD1501L 15% CX100 2% SV02 2% 사선100)",2025-9-25 0:00:00,(WPO100/T45),913,(CX100/2%)(SV02/2%),(MTD1501L/15%),(2)(#6),정주현,"(240,220)*(초/90/BA)",,,,,,0,0,0,0,,2.0,6.0
3131.0,"건축내외장재용(WPVC,702P 대체) - (S250923F - MTD1501L 15% CX100 2% SV02 2% 사선100)",2025-9-25 0:00:00,(WPO100/T45),S250923F,(CX100/2%)(SV02/2%),(MTD1501L/15%),(2)(#6),정주현,"(205,207)*(초/90/BA)",,,,,,0,0,0,0,,2.0,6.0
3132.0,"건축내외장재용(WPVC,702P 대체) - (S250923G - MTD1501L 15% CX100 2% SV02 2% 사선100)",2025-9-25 0:00:00,(WPO100/T45),S250923G,(CX100/2%)(SV02/2%),(MTD1501L/15%),(2)(#6),정주현,"(170,170)*(초/90/BA)",,,,,,0,0,0,0,,2.0,6.0
3133.0,"건축내외장재용(WPVC,702P 대체) - (S250923H - MTD1501L 15% CX100 2% SV02 2% 사선100)",2025-9-25 0:00:00,(WPO100/T45),S250923H,(CX100/2%)(SV02/2%),(MTD1501L/15%),(2)(#6),정주현,"(268,270)*(초/90/BA)",,,,,,0,0,0,0,,2.0,6.0
3134.0,"건축내외장재용(Lixil AL Profile,T-2509-01) 3109 + CX100/0.75%",2025-9-25 0:00:00,(연청SWH55/연청SWH55),913:921=5:5,(CX100/0.75%)(SV02/2%),(MTD1501L/10%),(2)(#10),진호철,"(380,385)*(초/90/BA)",,"(양호/양호)*(150도15분,80도3시간/BA)",,,,0,0,0,0,,2.0,10.0
3135.0,"건축내외장재용(Lixil AL Profile,T-2509-01) 3109 + 913:921=7:3",2025-9-25 0:00:00,(연청SWH55/연청SWH55),913:921=7:3,(CX100/0.5%)(SV02/2%),(MTD1501L/10%),(2)(#10),"진호철,박다영","(380,365,342,362,385,355,385,390)*(초/90/BA)",,"(양호,탈리,탈리/양호,양호,탈리)*(150도15분,80도3시간/BA)","(6일탈리,8일탈리,7일스탑마킹)*(BA)",,,1,0,0,0,,2.0,10.0
3136.0,"건축내외장재용(Lixil AL Profile,T-2509-02) 3134 + BW58 + #12bar",2025-9-25 0:00:00,(BW58/BW58),913:921=5:5,(CX100/0.75%)(SV02/2%),(MTD1501L/10%),(2)(#12),진호철,"(390,380)*(초/90/BA)",,"(양호/양호)*(150도15분,80도3시간/BA)",,,,0,0,0,0,,2.0,12.0
3137.0,"건축내외장재용(Lixil AL Profile,T-2509-02) 3135 + BW58 + #12bar",2025-9-25 0:00:00,(BW58/BW58),913:921=7:3,(CX100/0.5%)(SV02/2%),(MTD1501L/10%),(2)(#12),"진호철,박다영","(360,375,332,369,420,390/410,410/450,435/505,440)*(초/90/BA/항0-1.5주)",(>529)*(가/90/BA),"((양호,양호/양호/양호)/(양호/양호/양호)/(백탁/양호/양호)/(탈리/스탑마킹/스탑마킹))*(150도15분,80도3시간,60도1일/BA/항0~1.5주)",(8일스탑마킹)*(BA),,,1,0,0,0,BW는 장기물성 검토가 필요함. 청색은 내후성에 개선이 필요함.,2.0,12.0
3138.0,"건축내외장재용(Lixil AL Profile,T-2509-03~06) 921A/사선60",2025-9-25 0:00:00,(BW68/BW68),921,(CX100/0.5%)(SV02/2%),(MTD1501L/20%),(1.2)(#12),이민지,"(460,441)*(초/90/BA)",,"(백탁/오염)*(150도15분,80도3시간/BA)",,,,0,0,0,0,,1.2,12.0
2658.0,"시로야마 nitto제품 대체용(WPO, 913, TSR5903 10% 사선80)",2025-8-12 0:00:00,(WPO100),913,(CX100/2%)(SV02/2%),(TSR5903/10%),(2)(#8),정주현,"(265,245)*(초/90/BA)",,,(16일 양호)*(BA),,,0,0,0,0,,2.0,8.0
2659.0,"시로야마 nitto제품 대체용(WPO, 913, TSR5903 15% 사선80)",2025-8-12 0:00:00,(WPO100),913,(CX100/2%)(SV02/2%),(TSR5903/15%),(2)(#8),정주현,"(330,300)*(초/90/BA)",,,(16일 양호)*(BA),,,0,0,0,0,,2.0,8.0
2660.0,"시로야마 nitto제품 대체용(WPO, 913, MTD1501L 10% 사선80)",2025-8-12 0:00:00,(WPO100),913,(CX100/2%)(SV02/2%),(MTD1501L/10%),(2)(#8),정주현,"(240,230)*(초/90/BA)",,,(16일 양호)*(BA),,,0,0,0,0,"MMA 보다 CHMA 적용 시 후기가 더 양호함. 단, 텍이 아예 없음.",2.0,8.0
2661.0,"시로야마 nitto제품 대체용(WPO, 913, MTD1501L 15% 사선80)",2025-8-12 0:00:00,(WPO100),913,(CX100/2%)(SV02/2%),(MTD1501L/15%),(2)(#8),정주현,"(287,300)*(초/90/BA)",,,(16일 양호)*(BA),,,0,0,0,0,"IBOA 텍 대비 후기 괜찮은 편임. 현재 진행 중인 합성(2-EHA, MAA 적용)의 텍이 부족한 경우 적용 예정.",2.0,8.0
2662.0,"건축내외장재용(베트남Lixil 알루미늄 프로파일용, 350g) 2619+(921:913=5:5)",2025-8-12 0:00:00,(BW68/BW68),921:913=5:5,(CX100/0.5%)(SV02/2.0%),(MTD1501L/20%),(2)(#8),이민지,"(382,334)*(초/90/BA)",,,(7일그림자)*(BA),,,0,0,0,0,,2.0,8.0
2663.0,"건축내외장재용(베트남Lixil 알루미늄 프로파일용, 350g) 2662+2.7배",2025-8-12 0:00:00,(BW68/BW68),921:913=5:5,(CX100/0.5%)(SV02/2.0%),(MTD1501L/20%),(2.7)(#8),이민지,"(343,328)*(초/90/BA)",,,(7일그림자)*(BA),,,0,0,0,0,,2.7,8.0
2664.0,"건축내외장재용(베트남Lixil 알루미늄 프로파일용, 350g) 2662+MTD1501L 15%",2025-8-12 0:00:00,(BW68/BW68),921:913=5:5,(CX100/0.5%)(SV02/2.0%),(MTD1501L/15%),(2)(#8),이민지,"(319,322)*(초/90/BA)",,,(7일그림자)*(BA),,,0,0,0,0,,2.0,8.0
2665.0,"약점용(SGE-403,SGO-103A대체/MMA40%+AA1%+저고형분)2559+2-HEMA 2%",2025-8-12 0:00:00,(T45/T45),S250811F,(CX100/3.5%)(SV02/2%),(SA3/0.3%),(5)(#3),박다영,"(10,8)*(초/90/BA)",,,,,,1,0,0,0,,5.0,3.0
2666.0,"약점용(SGE-403,SGO-103A대체/CHMA40%+AA1%+저고형분)2559+CHMA40%+2-HEMA 2%",2025-8-12 0:00:00,(T45/T45),S250811G,(CX100/3.5%)(SV02/2%),(SA3/0.3%),(5)(#3),박다영,"(5,4)*(초/90/BA)",,,,,,1,0,0,0,,5.0,3.0
2667.0,"약점용(SGE-403,SGO-103A대체/IBOA40%+AA1%+저고형분)2559+IBOA40%+2-HEMA 2%",2025-8-12 0:00:00,(T45/T45),S250811H,(CX100/3.5%)(SV02/2%),(SA3/0.3%),(5)(#3),박다영,"(13,12)*(초/90/BA)",,,,,,1,0,0,0,,5.0,3.0
2668.0,품질검증용(920점착제 검증)920C+920 점착제 60kg 파일럿,2025-8-12 0:00:00,(G75_200:1),920(60kg),(CX100/0.8%)(SV02/2%),(MTD1501L/10%),(1.2)(#12),박다영,"(270,255)*(초/90/BA)",(>560)*(가/90/BA),,,,,0,0,0,0,,1.2,12.0
2669.0,품질검증용(920점착제 검증)920C+920 점착제 1ton 파일럿,2025-8-12 0:00:00,(G75_200:1),920(1톤),(CX100/0.8%)(SV02/2%),(MTD1501L/10%),(1.2)(#12),박다영,"(285,285)*(초/90/BA)",(>530)*(가/90/BA),,,,,0,0,0,0,,1.2,12.0
2670.0,"가공용(476PH 대체) 2478+CX100 2.0%+TSR5903 20%, 사선100",2025-8-13 0:00:00,(T75),S250721H,(CX100/2%)(SV02/2%),(TSR5903/20%),(2)(#10),이민지,"(310,305)*(초/90/BA)",,,,,,0,0,0,0,,2.0,10.0
2671.0,"가공용(476PH 대체) 2515+CX100 2.0%+TSR5903 20%, 사선100",2025-8-13 0:00:00,(T75),S250724F,(CX100/2%)(SV02/2%),(TSR5903/20%),(2)(#10),이민지,"(285,285)*(초/90/BA)",,,,,,0,0,0,0,,2.0,10.0
2672.0,"가공용(476PH 대체) 2516+CX100 2.0%+TSR5903 20%, 사선100",2025-8-13 0:00:00,(T75),S250724G,(CX100/2%)(SV02/2%),(TSR5903/20%),(2)(#10),이민지,"(350,350)*(초/90/BA)",,,,,,0,0,0,0,,2.0,10.0
2673.0,"가공용(476PH 대체) 2517+CX100 2.0%+TSR5903 20%, 사선100",2025-8-13 0:00:00,(T75),S250724H,(CX100/2%)(SV02/2%),(TSR5903/20%),(2)(#10),이민지,"(295,290)*(초/90/BA)",,,,,,0,0,0,0,,2.0,10.0
2674.0,가공용(476PH 대체) 2641+SV-02 2.0%+TSR5903 5%,2025-8-13 0:00:00,(T75),913,(CX100/2%)(SV02/2%),(TSR5903/5%),(2)(#10),이민지,"(230,225)*(초/90/BA)",,(스탑마킹)*(150도15분/BA),,,,0,0,0,0,,2.0,10.0
2675.0,가공용(476PH 대체) 2641+SV-02 2.0%+TSR5903 10%,2025-8-13 0:00:00,(T75),913,(CX100/2%)(SV02/2%),(TSR5903/10%),(2)(#10),이민지,"(280,280)*(초/90/BA)",(50>들뜸)*(가/90/2B3T),(스탑마킹)*(150도15분/BA),,,,0,0,0,0,,2.0,10.0
2676.0,일반보호용(SGE-133대체) 913F사선100+B45,2025-8-13 0:00:00,(B45/B45),913,(CX100/2%)(SV02/2%),(MTD1501L/5%),(2)(#10),노항우,"(210,285)*(초/90/BA)","(105/>250/240)*(가,가:60도3d/90/2B3T)",,,,,1,0,0,0,913 단독은 2B3T에 부착성이 약함. 유지력은 유성 타겟과 유사함. 913F 검토는 여기까지.,2.0,10.0
2677.0,일반보호용(SGE-133대체) 921B사선120,2025-8-13 0:00:00,(B45/B45),921:913=5:5,(CX100/1.25%)(SV02/2.0%),(MTD1501L/10%),(2)(#8),노항우,"(275,200,270,285)*(초/90/BA)","(>405)*(가/90/BA)+(210/>325/295)*(가,가:60도3d/90/2B3T)",,,,,1,0,0,0,917 혼용 시 초기 부착성이 너무 강함. 3&4배합 검토해볼 것.,2.0,8.0
2678.0,건축내외장재용(SGO457대체용)921B사선100,2025-8-13 0:00:00,(WPO100)/(WPO100),921:913=5:5,(CX100/1.25%)(SV02/2.0%),(MTD1501L/10%),(2)(#10),노항우,"(290,275)*(초/90/BA)","(160/>450/320)*(가,가:60도3d/90/2B3T)",,(7일양호)*(BA),,,1,0,0,0,,2.0,10.0
2679.0,건축내외장재용(SGO457대체용)921B사선60,2025-8-13 0:00:00,(WPO100)/(WPO100),921:913=5:5,(CX100/1.25%)(SV02/2.0%),(MTD1501L/10%),(2)(#12),노항우,"(255,305)*(초/90/BA)","(175/>들뜸/300)*(가,가:60도3d/90/2B3T)",,(7일양호)*(BA),,,1,0,0,0,"#10bar,#12bar 모두 유지력이 양호하므로 해볼만함. 내충격, 내후 평가 해볼 것.",2.0,12.0
2683.0,기초실험(수성이형제/추천배합) 2633 + BYK-347(5),2025-8-13 0:00:00,(G75_Z-2004(30)+Z-730(70)+SV-02(12)+BYK-347(5)+물(672)),920,(CX100/0.8%)(SV02/2%),(MTD1501L/10%),(1.2)(#12),진호철,"(280,300)*(초/90/BA)+(120)*(박리력/180)",(>백탁)*(가/90/BA),,,,,0,0,0,0,웨팅제가 잘 분산되지 않아서 그런지 전체적으로 이형성이 균일하지 않음.,1.2,12.0
2682.0,기초실험(수성이형제/추천배합) 2633 + BYK-347(1),2025-8-13 0:00:00,(G75_Z-2004(30)+Z-730(70)+SV-02(12)+BYK-347(1)+물(672)),920,(CX100/0.8%)(SV02/2%),(MTD1501L/10%),(1.2)(#12),진호철,"(285,270)*(초/90/BA)+(150)*(박리력/180)",(>백탁)*(가/90/BA),,,,,0,0,0,0,,1.2,12.0
2681.0,기초실험(수성이형제/추천배합) 2631 + BYK-DYNWET800(5),2025-8-13 0:00:00,(G75_Z-2004(30)+Z-730(70)+SV-02(12)+BYK-DYNWET800(5)+물(672)),920,(CX100/0.8%)(SV02/2%),(MTD1501L/10%),(1.2)(#12),진호철,"(275,260)*(초/90/BA)+(140)*(박리력/180)",(>백탁)*(가/90/BA),,,,,0,0,0,0,,1.2,12.0
2680.0,기초실험(수성이형제/추천배합) 2631 + BYK-DYNWET800(1),2025-8-13 0:00:00,(G75_Z-2004(30)+Z-730(70)+SV-02(12)+BYK-DYNWET800(1)+물(672)),920,(CX100/0.8%)(SV02/2%),(MTD1501L/10%),(1.2)(#12),진호철,"(295,295)*(초/90/BA)+(160)*(박리력/180)",(>백탁)*(가/90/BA),,,,,0,0,0,0,,1.2,12.0
2684.0,"약점용(SGE-403,SGO-103A대체/MMA30%+MAA1%+저고형분)2602+MAA 1%",2025-8-14 0:00:00,(T45/T45),S250813E,(CX100/3.5%)(SV02/2%),(SA3/0.3%),(5)(#3),박다영,"(41,28)*(초/90/BA)",(>95)*(가/90/BA),,,,,1,0,0,0,,5.0,3.0
2685.0,"약점용(SGE-403,SGO-103A대체/MMA35%+MAA1%+저고형분)2560+MAA 1%",2025-8-14 0:00:00,(T45/T45),S250813F,(CX100/3.5%)(SV02/2%),(SA3/0.3%),(5)(#3),박다영,"(21,21,40,30)*(초/90/BA)","(>85,105)*(가/90/BA)",,(7일양호)*(BA),,,1,0,0,1,,5.0,3.0
2686.0,"약점용(SGE-403,SGO-103A대체/MMA30%+AA1%+저고형분)2602+BA:2-EHA=1:1",2025-8-14 0:00:00,(T45/T45),S250813G,(CX100/3.5%)(SV02/2%),(SA3/0.3%),(5)(#3),박다영,"(24,29)*(초/90/BA)",(>90)*(가/90/BA),,,,,1,0,0,0,,5.0,3.0
2687.0,"약점용(SGE-403,SGO-103A대체/MMA35%+AA1%+저고형분)2560+BA:2-EHA=1:1",2025-8-14 0:00:00,(T45/T45),S250813H,(CX100/3.5%)(SV02/2%),(SA3/0.3%),(5)(#3),박다영,"(26,22)*(초/90/BA)",(>85)*(가/90/BA),,(7일양호)*(BA),,,1,0,0,1,"MMA 35% 결정(MMA 30% 후기 박리감 NG). 2-HEMA 장점 1도 없어서 미첨가 결정. MAA 1% 가 AA 1% 대비 유지력,내충격성이 안 좋음. 2-EHA 혼용 시에는 내충격은 양호하나, 유지력이 매우 안 좋음. 텍이 양호한 #2685 기준에서 테고 및 배합비 감량 도포할 것.",5.0,3.0
2688.0,"가공용(SGO165D_현대스틸#4 냉기도어용), 919점착제, TSR5903 13%검토",2025-8-14 0:00:00,(T75),919,(CX100/2%)(SV02/1%),(TSR5903/13%),(2)(#8),정주현,"(205,200)*(초/90/BA)",,,(7일 양호)*(BA),,,0,0,0,0,SGO-165D 7일 양호,2.0,8.0
2689.0,기초실험(수성이형제/추천배합) 2631 + CX100(2),2025-8-14 0:00:00,(G75_Z-2004(30)+Z-730(70)+SV-02(12)+CX100(2)+BYK-DYNWET800(3)+물(672)),920,(CX100/0.8%)(SV02/2%),(MTD1501L/10%),(1.2)(#12),진호철,(215)*(초/90/BA)+(220)*(박리력/180),(>양호)*(가/90/BA),,,,,0,0,0,0,,1.2,12.0
2690.0,기초실험(수성이형제/추천배합) 2633 + CX100(2),2025-8-14 0:00:00,(G75_Z-2004(30)+Z-730(70)+SV-02(12)+CX100(2)+BYK-347(3)+물(672)),920,(CX100/0.8%)(SV02/2%),(MTD1501L/10%),(1.2)(#12),진호철,"(245,285,280)*(초/90/BA)+(260,300)*(박리력/180)","(>양호,양호)*(가/90/BA)",,,,,0,0,0,0,,1.2,12.0
2691.0,기초실험(수성이형제/추천배합) 2634 + CX100(2),2025-8-14 0:00:00,(G75_Z-2004(30)+Z-730(70)+SV-02(12)+CX100(2)+Surfynol 440(3)+물(672)),920,(CX100/0.8%)(SV02/2%),(MTD1501L/10%),(1.2)(#12),진호철,(315)*(초/90/BA)+(380)*(박리력/180),(>양호)*(가/90/BA),,,,,0,0,0,0,,1.2,12.0
