Repository: HyunchanAn/SG_DB

# SG_DB: 세계화학공업(주) 데이터 자산 및 모델 가중치 저장소

## 1. 개요
`SG_DB`는 SG_proj 파이프라인의 모든 시스템 모듈(001~015)에서 참조하는 마스터 데이터 웨어하우스(Data Warehouse)입니다. 
기존 `SG_proj_004` 모듈 내에 혼재되어 있던 원본 데이터(`raw_data`)와 데이터베이스 클러스터를 안전하게 보호하고 물리적으로 분리하기 위해 구축되었습니다.

> [!WARNING]
> 본 레포지토리는 Public으로 공개되지만, 보안 정책에 따라 실제 데이터가 담긴 `raw_data/` 폴더와 `postgres_data/` 바이너리 파일들은 `.gitignore`를 통해 업로드되지 않도록 차단되어 있습니다.
> 시스템을 처음 구축하는 개발자는 관리자에게 별도로 데이터 자산을 인계받아 이 폴더 내에 배치해야 합니다.

## 3. 원본 데이터 세부 명세 (`raw_data`)

`raw_data/` 디렉토리에는 AI 모델 학습(001 모듈) 및 DB 구축(004 모듈)의 근간이 되는 수년 치의 비정형/정형 데이터가 총망라되어 보관되어 있습니다.

1. **핵심 실험 데이터베이스 (합성 및 도포 이력)**
   - `데이터베이스 기반 자료/`: 23년 9월부터 현재까지 누적된 반기별 실험 결과(Lab 합성, Lab 도포, 견본, 양산품) 엑셀 시트 23종.

File: parsed_data/final_lab_coating.csv (part 8 of 19)
Lab 일련번호,분류,도포 날짜,원단,점착제,경화제,첨가제,도포량,작업자,점착력,가열압착,내열성,내후성,내습성,야외폭로,가공/유지력,절곡,레이저컷팅,내충격성,비고,도포두께_um,바코터번호
2692.0,기초실험(수성이형제/추천배합) 2689 + 물(336)),2025-8-14 0:00:00,(G75_Z-2004(30)+Z-730(70)+SV-02(12)+CX100(2)+BYK-DYNWET800(3)+물(336)),920,(CX100/0.8%)(SV02/2%),(MTD1501L/10%),(1.2)(#12),진호철,(225)*(초/90/BA)+(240)*(박리력/180),(>양호)*(가/90/BA),,,,,0,0,0,0,,1.2,12.0
2693.0,기초실험(수성이형제/추천배합) 2690 + 물(336)),2025-8-14 0:00:00,(G75_Z-2004(30)+Z-730(70)+SV-02(12)+CX100(2)+BYK-347(3)+물(336)),920,(CX100/0.8%)(SV02/2%),(MTD1501L/10%),(1.2)(#12),진호철,(245)*(초/90/BA)+(190)*(박리력/180),(>양호)*(가/90/BA),,,,,0,0,0,0,,1.2,12.0
2694.0,기초실험(수성이형제/추천배합) 2691 + 물(336)),2025-8-14 0:00:00,(G75_Z-2004(30)+Z-730(70)+SV-02(12)+CX100(2)+Surfynol 440(3)+물(336)),920,(CX100/0.8%)(SV02/2%),(MTD1501L/10%),(1.2)(#12),진호철,(145)*(초/90/BA)+(150)*(박리력/180),(>양호)*(가/90/BA),,,,,0,0,0,0,,1.2,12.0
2695.0,닛폰쇼쿠바이(폴리멘트 경화제)913D사선120목+T45,2025-8-18 0:00:00,(T45),913,(CX100/1%),(TSR5903/5%),(2.7)(#8),박다영,"(230,250)*(초/90/BA)",(>325)*(가/90/BA),,,,,0,0,0,0,,2.7,8.0
2696.0,닛폰쇼쿠바이(폴리멘트 경화제)2695+100R,2025-8-18 0:00:00,(T45),913,(CX100/1%),(KX-EK-100R/5%),(2.7)(#8),박다영,,,,,,,0,0,0,0,점도 상승으로 인한 도포불가,2.7,8.0
2697.0,닛폰쇼쿠바이(폴리멘트 경화제)2695+350R,2025-8-18 0:00:00,(T45),913,(CX100/1%),(KX-EK-350R/5%),(2.7)(#8),박다영,"(165,155)*(초/90/BA)",(>370)*(가/90/BA),,,,,0,0,0,0,,2.7,8.0
2698.0,BW원단비교(921B사양) 2593+업체2,2025-8-18 0:00:00,(BW48/BW48),921:913=5:5,(CX100/1.25%)(SV02/2.0%),(MTD1501L/10%),(2)(#10),이민지,"원단불량,도포불가",,,,,,0,0,0,0,,2.0,10.0
2699.0,BW원단비교(921B사양) 2593+업체A,2025-8-18 0:00:00,(BW85/BW85),921:913=5:5,(CX100/1.25%)(SV02/2.0%),(MTD1501L/10%),(2)(#10),이민지,"원단불량,도포불가",,,,,,0,0,0,0,,2.0,10.0
2700.0,"약점용(SGE-403,SGO-103A대체/MMA35%+MAA1%+저고형분)2685+SA3/0.2%",2025-8-18 0:00:00,(T45/T45),S250813F,(CX100/3.5%)(SV02/2%),(SA3/0.2%),(5)(#3),박다영,"(30,35)*(초/90/BA)",(>145)*(가/90/BA),,,,,1,0,0,0,,5.0,3.0
2701.0,"약점용(SGE-403,SGO-103A대체/MMA35%+MAA1%+저고형분)2685+SA3/0%",2025-8-18 0:00:00,(T45/T45),S250813F,(CX100/3.5%)(SV02/2%),,(5)(#3),박다영,"(55,70)*(초/90/BA)",(>165)*(가/90/BA),,,,,1,0,0,0,,5.0,3.0
2702.0,"약점용(SGE-403,SGO-103A대체/MMA35%+MAA1%+저고형분)2685+4배합",2025-8-18 0:00:00,(T45/T45),S250813F,(CX100/3.5%)(SV02/2%),(SA3/0.3%),(4)(#3),박다영,"(45,40)*(초/90/BA)",(>140)*(가/90/BA),,,,,1,0,0,0,,4.0,3.0
2703.0,"약점용(SGE-403,SGO-103A대체/MMA35%+MAA1%+저고형분)2685+3배합",2025-8-18 0:00:00,(T45/T45),S250813F,(CX100/3.5%)(SV02/2%),(SA3/0.3%),(3)(#3),박다영,"(60,45)*(초/90/BA)",(>165)*(가/90/BA),,,,,1,0,0,0,"모든 샘플 후기 박리감이 강함. 즉, 테고 및 배합비 감량 NG. 베트남 사용/드로잉용임을 고려하여 부착성을 손해보더라도 유지력을 우수하게 만들어야함. 신규 점착제 검토할 것.",3.0,3.0
2704.0,레이저컷팅용 점착 제품 개발 920C + CX100/1.5%,2025-8-18 0:00:00,(G75_200:1),920,(CX100/1.5%)(SV02/2%),(MTD1501L/10%),(1.2)(#12),노항우,"(235,215)*(초/90/BA)",,,,,,0,0,0,0,,1.2,12.0
2705.0,레이저컷팅용 점착 제품 개발 920C + CX100/2%,2025-8-18 0:00:00,(G75_200:1),920,(CX100/2%)(SV02/2%),(MTD1501L/10%),(1.2)(#12),노항우,"(180,215)*(초/90/BA)",,,,,,0,0,0,0,,1.2,12.0
2706.0,레이저컷팅용 점착 제품 개발 913F + G75 + #12bar,2025-8-18 0:00:00,(G75_200:1),913,(CX100/2%)(SV02/2%),(MTD1501L/5%),(2.0)(#12),노항우,"(244,235)*(초/90/BA)",(>320)*(가:60도3d/90/BA),(양호)*(60도1d/스웰링스모그/재원블랙PCM),,,,0,0,0,0,,2.0,12.0
2707.0,레이저컷팅용 점착 제품 개발 913F + G75 + #10bar,2025-8-18 0:00:00,(G75_200:1),913,(CX100/2%)(SV02/2%),(MTD1501L/5%),(2.0)(#10),노항우,"(198,193)*(초/90/BA)",(>285)*(가:60도3d/90/BA),(양호)*(60도1d/스웰링스모그/재원블랙PCM),,,,0,0,0,0,"913F는 유성팀에서 재검토가 들어간 사양으로 현재는 검토할 필요가 없음. 920C 에서 경화제만 늘린 경우 후기 박리감이 그래도 KR 테크보다 강함. 따라서, 경화제 0.8% 및 1.2%에서 도포량 조절(#8bar 및 #10bar)해볼 것.",2.0,10.0
2708.0,기초실험(수성이형제/추천배합) 2690 + SV02(9),2025-8-18 0:00:00,(G75_Z-2004(30)+Z-730(70)+SV-02(9)+CX100(2)+BYK-347(3)+물(672)),920,(CX100/0.8%)(SV02/2%),(MTD1501L/10%),(1.2)(#12),진호철,"(250,225)*(초/90/BA)+(330)*(박리력/180)",,,,,,0,0,0,0,,1.2,12.0
2709.0,기초실험(수성이형제/추천배합) 2690 + SV02(6),2025-8-18 0:00:00,(G75_Z-2004(30)+Z-730(70)+SV-02(6)+CX100(2)+BYK-347(3)+물(672)),920,(CX100/0.8%)(SV02/2%),(MTD1501L/10%),(1.2)(#12),진호철,"(250,260)*(초/90/BA)+(300)*(박리력/180)",(>양호)*(가/90/BA),,,,,0,0,0,0,,1.2,12.0
2710.0,기초실험(수성이형제/추천배합) 2690 + SV02(3),2025-8-18 0:00:00,(G75_Z-2004(30)+Z-730(70)+SV-02(3)+CX100(2)+BYK-347(3)+물(672)),920,(CX100/0.8%)(SV02/2%),(MTD1501L/10%),(1.2)(#12),진호철,"(270,280)*(초/90/BA)+(235)*(박리력/180)",(>양호)*(가/90/BA),,,,,0,0,0,0,,1.2,12.0
2711.0,기초실험(수성이형제/추천배합) 2690 - SV02,2025-8-18 0:00:00,(G75_Z-2004(30)+Z-730(70)+CX100(2)+BYK-347(3)+물(672)),920,(CX100/0.8%)(SV02/2%),(MTD1501L/10%),(1.2)(#12),"진호철,노항우","(260,290,200,225,310,320,345,335,340,250)*(초/90/BA)+(290,280,260,110,270)*(박리력/180)","(>양호,양호)*(가/90/BA)",,,,,0,0,0,0,,1.2,12.0
2712.0,기초실험(수성이형제/추천배합) 2690 - BYK-347,2025-8-18 0:00:00,(G75_Z-2004(30)+Z-730(70)+SV-02(12)+CX100(2)+물(672)),920,(CX100/0.8%)(SV02/2%),(MTD1501L/10%),(1.2)(#12),진호철,"(280,275)*(초/90/BA)+(160)*(박리력/180)",(>양호)*(가/90/BA),,,,,0,0,0,0,,1.2,12.0
2713.0,기초실험(수성이형제/추천배합) 920C - 기존,2025-8-18 0:00:00,(G75/G75),920,(CX100/0.8%)(SV02/2%),(MTD1501L/10%),(1.2)(#12),"정주현,진호철,노항우","(314,298,395,390,310,380,435,430,365,395,430,415)*(초/90/BA)+(225,190,190,190,180,210)*(박리력/180)","(>양호,양호)*(가/90/BA)",,,,,0,0,0,0,,1.2,12.0
2714.0,기초실험(수성이형제/추천배합) 920C - peel oil,2025-8-18 0:00:00,(G75_200:1),920,(CX100/0.8%)(SV02/2%),(MTD1501L/10%),(1.2)(#12),"정주현,진호철,노항우","(270,284,345,300,315,240,255,360,315,255,265,280,265/260,265/270,280/335,335)*(초/90/BA/항0~1.5주)+(13,30,100,100,15)*(박리력/180)","(>양호,양호,506/460_탈리/635_탈리/695_탈리)*(가/90/BA/항0~1.5주)",,,,,0,0,0,0,,1.2,12.0
2715.0,기초실험(수성이형제/추천배합) 920C - Z-2004(30)+Z-730(70),2025-8-18 0:00:00,(G75_Z-2004(30)+Z-730(70)+SV-02(12)+CX100(2)+BYK-347(3)+물(672)),920,(CX100/0.8%)(SV02/2%),(MTD1501L/10%),(1.2)(#12),정주현,"(270,240)*(초/90/BA)+(290)*(박리력/180)",(>미세백탁)*(가/90/BA),,,,,0,0,0,0,,1.2,12.0
2716.0,기초실험(수성이형제/추천배합) 920C - Z-2004(50)+Z-730(50),2025-8-18 0:00:00,(G75_Z-2004(50)+Z-730(50)+SV-02(12)+CX100(2)+BYK-347(3)+물(672)),920,(CX100/0.8%)(SV02/2%),(MTD1501L/10%),(1.2)(#12),정주현,"(206,205)*(초/90/BA)+(155)*(박리력/180)",(>미세백탁)*(가/90/BA),,,,,0,0,0,0,,1.2,12.0
2717.0,기초실험(수성이형제/추천배합) 920C - Z-2004(70)+Z-730(30),2025-8-18 0:00:00,(G75_Z-2004(70)+Z-730(30)+SV-02(12)+CX100(2)+BYK-347(3)+물(672)),920,(CX100/0.8%)(SV02/2%),(MTD1501L/10%),(1.2)(#12),정주현,"(240,260)*(초/90/BA)+(180)*(박리력/180)",(>미세백탁)*(가/90/BA),,,,,0,0,0,0,,1.2,12.0
2718.0,기초실험(수성이형제/추천배합) 920C - Z-2004(30)+Z-730(70) + CX100(4),2025-8-18 0:00:00,(G75_Z-2004(70)+Z-730(30)+SV-02(12)+CX100(4)+BYK-347(3)+물(672)),920,(CX100/0.8%)(SV02/2%),(MTD1501L/10%),(1.2)(#12),정주현,"(220,211)*(초/90/BA)+(240)*(박리력/180)",(>양호)*(가/90/BA),,,,,0,0,0,0,,1.2,12.0
2719.0,기초실험(수성이형제/추천배합) 920C - Z-2004(30)+Z-730(70) + CX100(6),2025-8-18 0:00:00,(G75_Z-2004(70)+Z-730(30)+SV-02(12)+CX100(6)+BYK-347(3)+물(672)),920,(CX100/0.8%)(SV02/2%),(MTD1501L/10%),(1.2)(#12),정주현,"(306,318)*(초/90/BA)+(230)*(박리력/180)",(>양호)*(가/90/BA),,,,,0,0,0,0,SV-02는 빼는 게 이득. BYK-347은 함량이 너무 작아서 의미가 없음. 증량해볼 것. 첨가제 함량비는 Z-730이 많은게 맞는 듯함. 2:8까지만 추가 검토할 것. CX-100은 늘릴수록 좋으니 끝까지 늘려볼 것.,1.2,12.0
2720.0,"가공용(SGO165D_현대스틸#4 냉기도어용), 919점착제, CX100 1.75%",2025-8-19 0:00:00,(T75),913,(CX100/1.75%)(SV02/1%),(TSR5903/13%),(2)(#8),정주현,"(210,210)*(초/90/BA)",,,(7일 양호)*(BA),,,0,0,0,0,,2.0,8.0
2721.0,"가공용(SGO165D_현대스틸#4 냉기도어용), 919점착제, TSR5903 15%, CX100 1.75%",2025-8-19 0:00:00,(T75),913,(CX100/1.75%)(SV02/1%),(TSR5903/15%),(2)(#8),정주현,"(220,220)*(초/90/BA)",,,(7일 양호)*(BA),,,0,0,0,0,,2.0,8.0
2722.0,"약점용(SGE-403,SGO-103A대체/MMA35%+AA1%+저고형분)2560+CX100/4%",2025-8-19 0:00:00,(T45/T45),S250729G,(CX100/4%)(SV02/2%),(SA3/0.3%),(5)(#3),박다영,"(22,24)*(초/90/BA)",(>135)*(가/90/BA),,,,,1,0,0,0,,5.0,3.0
2723.0,"약점용(SGE-403,SGO-103A대체/MMA35%+AA1%+저고형분)2560+CX100/4.5%",2025-8-19 0:00:00,(T45/T45),S250729G,(CX100/4.5%)(SV02/2%),(SA3/0.3%),(5)(#3),박다영,"(21,21)*(초/90/BA)",(>165)*(가/90/BA),,,,,1,0,0,0,,5.0,3.0
2724.0,"약점용(SGE-403,SGO-103A대체/MMA35%+AA1%+저고형분)2560+CX100/5%",2025-8-19 0:00:00,(T45/T45),S250729G,(CX100/5%)(SV02/2%),(SA3/0.3%),(5)(#3),박다영,"(19,19)*(초/90/BA)",(>205)*(가/90/BA),,,,,1,0,0,0,,5.0,3.0
2725.0,"약점용(SGE-403,SGO-103A대체/MMA35%+MAA2%+저고형분)2685+MAA/2%",2025-8-19 0:00:00,(T45/T45),S250818G,(CX100/3.5%)(SV02/2%),(SA3/0.3%),(5)(#3),박다영,"(17,5,10,12,18,19,15,17,20,19)*(초/90/BA)","(>45,62,140,95,90,120/80)*(가,가:60도1d/90/BA)",,,,,1,0,0,1,,5.0,3.0
2726.0,"약점용(SGE-403,SGO-103A대체/MMA17.5%+MAA1%+저고형분)2685+IBOA/17.5%",2025-8-19 0:00:00,(T45/T45),S250818H,(CX100/3.5%)(SV02/2%),(SA3/0.3%),(5)(#3),박다영,"(36,31)*(초/90/BA)",(>290)*(가/90/BA),,,,,1,0,0,0,CX100 추가 증량은 후기만 높아짐. IBOA 반반+MAA1은 후기가 너무 높음. MMA35+MAA2는 후기가 매우 낮음. 텍 개선해볼 것.,5.0,3.0
2727.0,기초실험(수성이형제/추천배합) 2711 + CX100(6),2025-8-19 0:00:00,(G75_Z-2004(30)+Z-730(70)+CX100(6)+BYK-347(3)+물(672)),920,(CX100/0.8%)(SV02/2%),(MTD1501L/10%),(1.2)(#12),노항우,"(275,195)*(초/90/BA)+(300)*(박리력/180)",(>양호)*(가/90/BA),,,,,0,0,0,0,,1.2,12.0
2728.0,기초실험(수성이형제/추천배합) 2711 + CX100(9),2025-8-19 0:00:00,(G75_Z-2004(30)+Z-730(70)+CX100(9)+BYK-347(3)+물(672)),920,(CX100/0.8%)(SV02/2%),(MTD1501L/10%),(1.2)(#12),노항우,"(170,175)*(초/90/BA)+(290)*(박리력/180)",(>양호)*(가/90/BA),,,,,0,0,0,0,,1.2,12.0
2729.0,기초실험(수성이형제/추천배합) 2711 + CX100(12),2025-8-19 0:00:00,(G75_Z-2004(30)+Z-730(70)+CX100(12)+BYK-347(3)+물(672)),920,(CX100/0.8%)(SV02/2%),(MTD1501L/10%),(1.2)(#12),노항우,"(230,240)*(초/90/BA)+(180)*(박리력/180)",(>양호)*(가/90/BA),,,,,0,0,0,0,,1.2,12.0
2730.0,기초실험(수성이형제/추천배합) 2711 + CX100(15),2025-8-19 0:00:00,(G75_Z-2004(30)+Z-730(70)+CX100(15)+BYK-347(3)+물(672)),920,(CX100/0.8%)(SV02/2%),(MTD1501L/10%),(1.2)(#12),노항우,"(165,160)*(초/90/BA)+(190)*(박리력/180)",(>양호)*(가/90/BA),,,,,0,0,0,0,,1.2,12.0
2731.0,기초실험(수성이형제/추천배합) 2711 + Z-2004(20)+Z-730(80),2025-8-19 0:00:00,(G75_Z-2004(20)+Z-730(80)+CX100(2)+BYK-347(3)+물(672)),920,(CX100/0.8%)(SV02/2%),(MTD1501L/10%),(1.2)(#12),노항우,(340)*(초/90/BA)+(330)*(박리력/180),(>미세백탁)*(가/90/BA),,,,,0,0,0,0,,1.2,12.0
2732.0,기초실험(수성이형제/추천배합) 2711 + BYK-347(9),2025-8-19 0:00:00,(G75_Z-2004(30)+Z-730(70)+CX100(2)+BYK-347(9)+물(672)),920,(CX100/0.8%)(SV02/2%),(MTD1501L/10%),(1.2)(#12),진호철,"(290,270)*(초/90/BA)+(360)*(박리력/180)",(>양호)*(가/90/BA),,,,,0,0,0,0,,1.2,12.0
2733.0,기초실험(수성이형제/추천배합) 2711 + BYK-347(15),2025-8-19 0:00:00,(G75_Z-2004(30)+Z-730(70)+CX100(2)+BYK-347(15)+물(672)),920,(CX100/0.8%)(SV02/2%),(MTD1501L/10%),(1.2)(#12),진호철,"(295,275)*(초/90/BA)+(380)*(박리력/180)",(>미세백탁)*(가/90/BA),,,,,0,0,0,0,,1.2,12.0
2734.0,기초실험(수성이형제/추천배합) 2711 + 물(1344),2025-8-19 0:00:00,(G75_Z-2004(30)+Z-730(70)+CX100(2)+BYK-347(3)+물(1344)),920,(CX100/0.8%)(SV02/2%),(MTD1501L/10%),(1.2)(#12),진호철,"(280,330)*(초/90/BA)+(400)*(박리력/180)",(>양호)*(가/90/BA),,,,,0,0,0,0,,1.2,12.0
2735.0,기초실험(수성이형제/추천배합) 2711 + BYK-347(9) + 물(1344),2025-8-19 0:00:00,(G75_Z-2004(30)+Z-730(70)+CX100(2)+BYK-347(9)+물(1344)),920,(CX100/0.8%)(SV02/2%),(MTD1501L/10%),(1.2)(#12),진호철,"(290,305)*(초/90/BA)+(420)*(박리력/180)",(>양호)*(가/90/BA),,,,,0,0,0,0,,1.2,12.0
2736.0,기초실험(수성이형제/추천배합) 2711 + BYK-347(15) + 물(1344),2025-8-19 0:00:00,(G75_Z-2004(30)+Z-730(70)+CX100(2)+BYK-347(15)+물(1344)),920,(CX100/0.8%)(SV02/2%),(MTD1501L/10%),(1.2)(#12),진호철,"(310,305)*(초/90/BA)+(420)*(박리력/180)",(>양호)*(가/90/BA),,,,,0,0,0,0,CX100은 2~6 사이에서 초기가 떨어지지 않는 지점을 찾아야함. 웨팅제는 오히려 줄여보는 방향으로 검토가 필요함. 이형제-첨가제 함량비는 20-80 에서 이형력이 매우 떨어짐. 40-60 에서 경화제 증량 검토할 것.,1.2,12.0
2737.0,알루미늄프로파일용(태국YHS무광용) 911O/사선60,2025-8-20 0:00:00,(BW68/BW68),911,(SV02/0.5%),,(1.2)(#12),이민지,"(337,343)*(초/90/BA)",(>750)*(가/90/BA),"(탈리/백탁,스탑마킹/양호)*(150도15분,80도3시간,60도하루/BA)",(4일탈리)*(BA),,,0,0,0,0,,1.2,12.0
2738.0,알루미늄프로파일용(태국YHS무광용) 921A/사선60,2025-8-20 0:00:00,(BW68/BW68),921,(CX100/0.5%)(SV02/2%),(MTD1501L/20%),(1.2)(#12),이민지,"(613,545)*(초/90/BA)",(>660)*(가/90/BA),"(스탑마킹/백탁,스탑마킹/스탑마킹)*(150도15분,80도3시간,60도하루/BA)",(4일탈리)*(BA),,,0,0,0,0,,1.2,12.0
2739.0,알루미늄프로파일용(태국YHS무광용) 921A/2배/사선100,2025-8-20 0:00:00,(BW68/BW68),921,(CX100/0.5%)(SV02/2%),(MTD1501L/20%),(2)(#10),이민지,"(459,490)*(초/90/BA)",(>523)*(가/90/BA),"(양호/양호/양호)*(150도15분,80도3시간,60도하루/BA)",(4일탈리)*(BA),,,0,0,0,0,,2.0,10.0
2740.0,알루미늄프로파일용(태국YHS난부착용) 917B/사선50,2025-8-20 0:00:00,(BW68/BW68),917:911=8:2,(CX100/1.2%),(TSR1650/5%),(1.11)(#38),이민지,"(452,448)*(초/90/BA)",(>677)*(가/90/BA),"(백탁,스탑마킹/양호/양호)*(150도15분,80도3시간,60도하루/BA)",(4일그림자)*(BA),,,0,0,0,0,,1.11,38.0
2741.0,알루미늄프로파일용(태국YHS난부착용) 921A/사선50,2025-8-20 0:00:00,(BW68/BW68),921,(CX100/0.5%)(SV02/2%),(MTD1501L/20%),(1.2)(#38),이민지,"(695,695,986,707,690)*(초/90/BA)+(216)*(박리력/180)",(>1028)*(가/90/BA),"(백탁,스탑마킹/스탑마킹/스탑마킹)*(150도15분,80도3시간,60도하루/BA)",(4일탈리)*(BA),,,0,0,0,0,,1.2,38.0
2742.0,냉장고용(DCM PS4용) 921A/2배/사선150,2025-8-20 0:00:00,(T45),921,(CX100/0.5%)(SV02/2%),(MTD1501L/20%),(2)(#10),이민지,"(266,273,240,236)*(초/90/BA)",(>330)*(가/90/BA),(백탁)*(150도15분/BA),(4일그림자)*(BA),,,0,0,0,0,,2.0,10.0
2743.0,가공용(476PH 대체) 2674+CX100 2.5%,2025-8-20 0:00:00,(T75),913,(CX100/2.5%)(SV02/2%),(TSR5903/5%),(2)(#10),이민지,"(197,177)*(초/90/BA)",(>272)*(가/90/BA),(양호)*(150도15분/BA),(4일탈리)*(BA),,,0,0,0,0,,2.0,10.0
2744.0,가공용(476PH 대체) 2674+CX100 3.0%,2025-8-20 0:00:00,(T75),913,(CX100/3%)(SV02/2%),(TSR5903/5%),(2)(#10),이민지,"(167,170)*(초/90/BA)",(>330)*(가/90/BA),(양호)*(150도15분/BA),(4일탈리)*(BA),,,0,0,0,0,,2.0,10.0
2745.0,일반보호용(SGE-133대체) 2677 + 3배합,2025-8-20 0:00:00,(B45/B45),921:913=5:5,(CX100/1.25%)(SV02/2.0%),(MTD1501L/10%),(3)(#8),노항우,"(245,235)*(초/90/BA)",(>345)*(가/90/BA),,,,,1,0,0,0,,3.0,8.0
2746.0,일반보호용(SGE-133대체) 2677 + 4배합,2025-8-20 0:00:00,(B45/B45),921:913=5:5,(CX100/1.25%)(SV02/2.0%),(MTD1501L/10%),(4)(#8),노항우,"(225,205)*(초/90/BA)",(>385)*(가/90/BA),,,,,1,0,0,0,여전히 후기가 강함. CX100 증량(1.5% 및 2%)도 검토할 것.,4.0,8.0
2747.0,건축내외장재용(DCM 알루미늄 복합판넬용) -921B 사선100,2025-8-20 0:00:00,(BW68/BW68),921:913=5:5,(CX100/1.25%)(SV02/2.0%),(MTD1501L/10%),(2)(#10),정주현,,,(양호)*(150도15분/BA),(4일백탁)*(BA),,,0,0,0,0,,2.0,10.0
2748.0,건축내외장재용(DCM 알루미늄 복합판넬용) -921B - CX100 1.5% 사선100,2025-8-20 0:00:00,(BW68/BW68),921:913=5:5,(CX100/1.5%)(SV02/2.0%),(MTD1501L/10%),(2)(#10),정주현,,,(양호)*(150도15분/BA),(4일백탁)*(BA),,,0,0,0,0,,2.0,10.0
2749.0,건축내외장재용(DCM 알루미늄 복합판넬용) -921B - CX100 1.75% 사선100,2025-8-20 0:00:00,(BW68/BW68),921:913=5:5,(CX100/1.75%)(SV02/2.0%),(MTD1501L/10%),(2)(#10),정주현,,,(양호)*(150도15분/BA),(4일백탁)*(BA),,,0,0,0,0,,2.0,10.0
2750.0,건축내외장재용(DCM 알루미늄 복합판넬용) -921B - CX100 1.75%+ MTD1501L 15% 사선100,2025-8-20 0:00:00,(BW68/BW68),921:913=5:5,(CX100/1.75%)(SV02/2.0%),(MTD1501L/15%),(2)(#10),정주현,,,(양호)*(150도15분/BA),(4일백탁)*(BA),,,0,0,0,0,,2.0,10.0
2751.0,"약점용(SGE-403,SGO-103A대체/MMA35%+MAA2%+저고형분)2725+CX100/3%",2025-8-20 0:00:00,(T45/T45),S250818G,(CX100/3%)(SV02/2%),(SA3/0.3%),(5)(#3),박다영,"(15,15)*(초/90/BA)","(>50/80)*(가,가:60도1d/90/BA)",,,,,1,0,0,0,,5.0,3.0
2752.0,"약점용(SGE-403,SGO-103A대체/MMA35%+MAA2%+저고형분)2725+CX100/2.5%",2025-8-20 0:00:00,(T45/T45),S250818G,(CX100/2.5%)(SV02/2%),(SA3/0.3%),(5)(#3),박다영,"(21,15)*(초/90/BA)","(>70,135,80,110/105)*(가,가:60도1d/90/BA)",,,,,1,0,0,0,,5.0,3.0
2753.0,"약점용(SGE-403,SGO-103A대체/MMA35%+MAA2%+저고형분)2725+CX100/2%",2025-8-20 0:00:00,(T45/T45),S250818G,(CX100/2%)(SV02/2%),(SA3/0.3%),(5)(#3),박다영,"(24,17,40,39,25,22)*(초/90/BA)","(>60,105,140,100/160/100)*(가,가:60도3d,가:60도1d/90/BA)",,(7일탈리)*(BA),,,1,0,0,0, 경화제 줄여도 생각보다 후기가 양호함. #2753 기준으로 재현 도포 진행 결정. 이외 신규 점착제는 기존 배합으로 검토.,5.0,3.0
2754.0,장기물성개선용(인산계 유화제 적용 검토) 2649 + 인산계 유화제 적용 점착제,2025-8-20 0:00:00,(G75_200:1),S250814H,(CX100/0.8%),(TSR5903/10%),(1.2)(#12),노항우,"(400,410,455,420/377,391,345,355/363,352,410,370/380,393,365,385/367,378,380,380)*(초/90/BA/항0~2주)","(>565,590,/550_탈리,620_탈리/557_탈리,665_탈리/593_탈리,400_탈리/657_탈리,550_탈리)*(가/90/BA/항0~2주)",,,,,0,0,0,0,,1.2,12.0
2755.0,기초실험(수성이형제/추천배합) 2711 + CX100(3),2025-8-20 0:00:00,(G75_Z-2004(30)+Z-730(70)+CX100(3)+BYK-347(3)+물(672)),920,(CX100/0.8%)(SV02/2%),(MTD1501L/10%),(1.2)(#12),진호철,"(250,205)*(초/90/BA)+(350)*(박리력/180)",(>양호)*(가/90/BA),,,,,0,0,0,0,,1.2,12.0
2756.0,기초실험(수성이형제/추천배합) 2711 + CX100(4),2025-8-20 0:00:00,(G75_Z-2004(30)+Z-730(70)+CX100(4)+BYK-347(3)+물(672)),920,(CX100/0.8%)(SV02/2%),(MTD1501L/10%),(1.2)(#12),진호철,"(260,255)*(초/90/BA)+(320)*(박리력/180)",(>양호)*(가/90/BA),,,,,0,0,0,0,,1.2,12.0
2757.0,기초실험(수성이형제/추천배합) 2711 + CX100(5),2025-8-20 0:00:00,(G75_Z-2004(30)+Z-730(70)+CX100(5)+BYK-347(3)+물(672)),920,(CX100/0.8%)(SV02/2%),(MTD1501L/10%),(1.2)(#12),진호철,"(365,315,270,240)*(초/90/BA)+(200,290)*(박리력/180)",(>양호)*(가/90/BA),,,,,0,0,0,0,,1.2,12.0
2758.0,기초실험(수성이형제/추천배합) 2711 + CX100(6),2025-8-20 0:00:00,(G75_Z-2004(30)+Z-730(70)+CX100(6)+BYK-347(3)+물(672)),920,(CX100/0.8%)(SV02/2%),(MTD1501L/10%),(1.2)(#12),진호철,"(275,295,300,325,340,330)*(초/90/BA)+(260,260,265)*(박리력/180)","(>양호,미세백탁)*(가/90/BA)",,,,,0,0,0,0,,1.2,12.0
2759.0,기초실험(수성이형제/추천배합) 2711 + Z-2004(40)+Z-730(60),2025-8-20 0:00:00,(G75_Z-2004(40)+Z-730(60)+CX100(2)+BYK-347(3)+물(672)),920,(CX100/0.8%)(SV02/2%),(MTD1501L/10%),(1.2)(#12),진호철,"(290,280)*(초/90/BA)+(230)*(박리력/180)",(>미세백탁)*(가/90/BA),,,,,0,0,0,0,,1.2,12.0
2760.0,기초실험(수성이형제/추천배합) 2759 + CX100(5),2025-8-20 0:00:00,(G75_Z-2004(40)+Z-730(60)+CX100(5)+BYK-347(3)+물(672)),920,(CX100/0.8%)(SV02/2%),(MTD1501L/10%),(1.2)(#12),진호철,"(280,300,255,245)*(초/90/BA)+(240,280)*(박리력/180)","(>미세백탁,백탁)*(가/90/BA)",,,,,0,0,0,0,,1.2,12.0
2761.0,기초실험(수성이형제/추천배합) 2759 + CX100(8),2025-8-20 0:00:00,(G75_Z-2004(40)+Z-730(60)+CX100(8)+BYK-347(3)+물(672)),920,(CX100/0.8%)(SV02/2%),(MTD1501L/10%),(1.2)(#12),진호철,"(215,240)*(초/90/BA)+(270)*(박리력/180)",(>양호)*(가/90/BA),,,,,0,0,0,0,"CX100증량에 따른 초기 점착력 변동 없음. 이형력도 마찬가지임. 따라서, 최적품을 5%로 선정 및 재현 검토 결정. 이형제-첨가제 비율은 경향없이 아주 미세한 백탁은 모두 발생하나 다른 원인으로 추정되므로, 40-60 비에서 웨팅제 함량별 및 경화제 증량 검토 결정.",1.2,12.0
2762.0,기초실험(수성이형제/추천배합) 2760 + CX100(6),2025-8-21 0:00:00,(G75_Z-2004(40)+Z-730(60)+CX100(6)+BYK-347(3)+물(672)),920,(CX100/0.8%)(SV02/2%),(MTD1501L/10%),(1.2)(#12),진호철,"(260,275)*(초/90/BA)+(330)*(박리력/180)",(>양호)*(가/90/BA),,,,,0,0,0,0,,1.2,12.0
2763.0,기초실험(수성이형제/추천배합) 2760 + CX100(7),2025-8-21 0:00:00,(G75_Z-2004(40)+Z-730(60)+CX100(7)+BYK-347(3)+물(672)),920,(CX100/0.8%)(SV02/2%),(MTD1501L/10%),(1.2)(#12),진호철,"(295,275,270,280)*(초/90/BA)+(240,225)*(박리력/180)",(>양호)*(가/90/BA),,,,,0,0,0,0,,1.2,12.0
2764.0,기초실험(수성이형제/추천배합) 2760 + BYK-347(2),2025-8-21 0:00:00,(G75_Z-2004(40)+Z-730(60)+CX100(5)+BYK-347(2)+물(672)),920,(CX100/0.8%)(SV02/2%),(MTD1501L/10%),(1.2)(#12),진호철,"(315,250)*(초/90/BA)+(240)*(박리력/180)",(>백탁)*(가/90/BA),,,,,0,0,0,0,,1.2,12.0
2765.0,기초실험(수성이형제/추천배합) 2760 + BYK-347(1),2025-8-21 0:00:00,(G75_Z-2004(40)+Z-730(60)+CX100(5)+BYK-347(1)+물(672)),920,(CX100/0.8%)(SV02/2%),(MTD1501L/10%),(1.2)(#12),진호철,"(310,310)*(초/90/BA)+(180)*(박리력/180)",(>백탁)*(가/90/BA),,,,,0,0,0,0,,1.2,12.0
2766.0,기초실험(수성이형제/추천배합) 2760 - BYK-347,2025-8-21 0:00:00,(G75_Z-2004(40)+Z-730(60)+CX100(5)+물(672)),920,(CX100/0.8%)(SV02/2%),(MTD1501L/10%),(1.2)(#12),진호철,"(290,310)*(초/90/BA)+(200)*(박리력/180)",(>백탁)*(가/90/BA),,,,,0,0,0,0,"CX100은 증량에 따라 점착층 초기 감소, 이형제 내열성 개선의 상호관계를 가짐. 적정량은 이형제-첨가제 조성에 따라 다르며, 현재 기준 30-70 에서는 5% 40-60 에서는 7% 임. BYK-347은 증량에 따라 이형력이 감소하며, 웨팅성이 필요한 경우에만 극소량 사용하는 것이 좋음.",1.2,12.0
2767.0,"약점용(SGE-403,SGO-103A대체/부모노머35%+AA1%+저고형분)2560+MMA:EA=1:1",2025-8-21 0:00:00,(T45/T45),S250820E,(CX100/3.5%)(SV02/2%),(SA3/0.3%),(5)(#3),박다영,"(34,22)*(초/90/BA)",(>120)*(가/90/BA),,,,,1,0,0,0,,5.0,3.0
2768.0,"약점용(SGE-403,SGO-103A대체/부모노머35%+AA1%+저고형분)2560+MMA:IBOMA=1:1",2025-8-21 0:00:00,(T45/T45),S250820F,(CX100/3.5%)(SV02/2%),(SA3/0.3%),(5)(#3),박다영,"(34,23)*(초/90/BA)",(>105)*(가/90/BA),,,,,1,0,0,0,,5.0,3.0
2769.0,"약점용(SGE-403,SGO-103A대체/부모노머35%+AA1%+저고형분)2560+EA:IBOMA=1:1",2025-8-21 0:00:00,(T45/T45),S250820G,(CX100/3.5%)(SV02/2%),(SA3/0.3%),(5)(#3),박다영,"(30,40)*(초/90/BA)",(>130)*(가/90/BA),,,,,1,0,0,0, EA는 들어가면 연박리가되며 후기 박리감이 너무 강해짐. 게다가 유지력도 별로임. IBOMA+MMA 는 텍은 올라가고 후기는 떨어짐. 추후 관능성 정하고 IBOMA 혼용하면 좋을 듯함. > 소장님 의견 상으로는 모두 후기가 강함 NG. MAA 35% 선정.,5.0,3.0
2770.0,기초실험(수성이형제/추천배합) 2763 - BYK-347,2025-8-22 0:00:00,(G75_Z-2004(40)+Z-730(60)+CX100(7)+물(672)),920,(CX100/0.8%)(SV02/2%),(MTD1501L/10%),(1.2)(#12),진호철,"(300,330)*(초/90/BA)+(230)*(박리력/180)",(>양호)*(가/90/BA),,,,,0,0,0,0,,1.2,12.0
2771.0,기초실험(수성이형제/추천배합) 2770 + 물(1344),2025-8-22 0:00:00,(G75_Z-2004(40)+Z-730(60)+CX100(7)+물(1344)),920,(CX100/0.8%)(SV02/2%),(MTD1501L/10%),(1.2)(#12),진호철,"(250,280)*(초/90/BA)+(230)*(박리력/180)",(>양호)*(가/90/BA),,,,,0,0,0,0,CX100 함량별 결과 재현성이 안 나옴. 벌크 샘플오면 양을 늘려서 평가해야함. 알코올류 첨가 및 잉크도 사용해봐야함. 14원 기준에서도 평가해봐야함.,1.2,12.0
2772.0,"약점용(SGE-403,SGO-103A대체/MMA35%+AA1%+저고형분)2560+913혼용",2025-8-21 0:00:00,(T45/T45),S250729G:913=1:1,(CX100/3.5%)(SV02/2%),(SA3/0.3%),(5)(#3),박다영,"(20,38)*(초/90/BA)",(>105)*(가/90/BA),,,,,1,0,0,0,,5.0,3.0
2773.0,"약점용(SGE-403,SGO-103A대체/MMA35%+AA2%+저고형분)2725+AA 2%",2025-8-22 0:00:00,(T45/T45),S250821E,(CX100/3.5%)(SV02/2%),(SA3/0.3%),(5)(#3),박다영,"(27,21)*(초/90/BA)",(>110)*(가/90/BA),,,,,1,0,0,0,,5.0,3.0
2774.0,"약점용(SGE-403,SGO-103A대체/MMA35%+AA1%+MAA1%+저고형분)2725+AA1%+MAA1%",2025-8-22 0:00:00,(T45/T45),S250821F,(CX100/3.5%)(SV02/2%),(SA3/0.3%),(5)(#3),박다영,"(15,14)*(초/90/BA)","(>90,100)*(가/90/BA)",,,,,1,0,0,0,,5.0,3.0
2775.0,"약점용(SGE-403,SGO-103A대체/MMA35%+AA1%+MAA2%+저고형분)2725+AA1%+MAA2%",2025-8-22 0:00:00,(T45/T45),S250821G,(CX100/3.5%)(SV02/2%),(SA3/0.3%),(5)(#3),박다영,"(24,20)*(초/90/BA)",(>145)*(가/90/BA),,,,,1,0,0,0,,5.0,3.0
2776.0,"약점용(SGE-403,SGO-103A대체/MMA35%+MAA3%+저고형분)2725+MAA 3%",2025-8-22 0:00:00,(T45/T45),S250821H,(CX100/3.5%)(SV02/2%),(SA3/0.3%),(5)(#3),박다영,"(21,16)*(초/90/BA)",(>115)*(가/90/BA),,,,,1,0,0,0,,5.0,3.0
2777.0,"약점용(SGE-403,SGO-103A대체/MMA35%+AA1%+B-CEA1% 저고형분)2725+AA1%+B-CEA1%",2025-8-22 0:00:00,(T45/T45),S250820H,(CX100/3.5%)(SV02/2%),(SA3/0.3%),(5)(#3),박다영,"(21,19)*(초/90/BA)",(>85)*(가/90/BA),,,,,1,0,0,0,AA 1% + MAA 1% 와 MAA 2% 외엔 모두 후기경시 박리감이 강함. 일정상 한 가지만 가능하여 검토가 많이 진행된 MAA 2% 로 선정.,5.0,3.0
2778.0,"건축내외장재용(WPVC,702P 대체) 2162, 사선120",2025-8-25 0:00:00,(WPO100),920,(CX100/0.5%)(SV02/2%),(TSR5903/5%)(SA3/0.2%),(2)(#4),이민지,"(85,100)*(초/90/BA)",,,(13일양호)*(BA),,,0,0,0,0,,2.0,4.0
2779.0,"건축내외장재용(WPVC,702P 대체) 2778+CX100 1.0%+TSR5903 15%",2025-8-25 0:00:00,(WPO100),920,(CX100/1.0%)(SV02/2%),(TSR5903/15%)(SA3/0.2%),(2)(#4),이민지,"(100,100)*(초/90/BA)",,,(13일양호)*(BA),,,0,0,0,0,,2.0,4.0
2780.0,"건축내외장재용(WPVC,702P 대체) 2778+CX100 1.0%+TSR5903 20%",2025-8-25 0:00:00,(WPO100),920,(CX100/1.0%)(SV02/2%),(TSR5903/20%)(SA3/0.2%),(2)(#4),이민지,"(125,150)*(초/90/BA)",,,(13일양호)*(BA),,,0,0,0,0,,2.0,4.0
2781.0,"건축내외장재용(WPVC,702P 대체) 2778+CX100 1.5%+TSR5903 15%",2025-8-25 0:00:00,(WPO100),920,(CX100/1.5%)(SV02/2%),(TSR5903/15%)(SA3/0.2%),(2)(#4),이민지,"(75,85)*(초/90/BA)",,,(13일양호)*(BA),,,0,0,0,0,,2.0,4.0
2782.0,"건축내외장재용(WPVC,702P 대체) 2778+CX100 1.5%+TSR5903 20%",2025-8-25 0:00:00,(WPO100),920,(CX100/1.5%)(SV02/2%),(TSR5903/20%)(SA3/0.2%),(2)(#4),이민지,"(95,85)*(초/90/BA)",,,(13일양호)*(BA),,,0,0,0,0,,2.0,4.0
2783.0,"건축내외장재용(WPVC,702P 대체) 2779+921 점착제",2025-8-25 0:00:00,(WPO100),921,(CX100/1.0%)(SV02/2%),(TSR5903/15%)(SA3/0.2%),(2)(#4),이민지,"(150,145)*(초/90/BA)",,,(13일양호)*(BA),,,0,0,0,0,,2.0,4.0
2784.0,"건축내외장재용(WPVC,702P 대체) 2783+TSR5903 20%",2025-8-25 0:00:00,(WPO100),921,(CX100/1.0%)(SV02/2%),(TSR5903/20%)(SA3/0.2%),(2)(#4),이민지,"(170,165)*(초/90/BA)",,,(13일양호)*(BA),,,0,0,0,0,,2.0,4.0
2785.0,"건축내외장재용(WPVC,702P 대체) 2783+CX1001.5%+TSR5903 15%",2025-8-25 0:00:00,(WPO100),921,(CX100/1.5%)(SV02/2%),(TSR5903/15%)(SA3/0.2%),(2)(#4),이민지,"(115,115)*(초/90/BA)",,,(13일양호)*(BA),,,0,0,0,0,,2.0,4.0
2786.0,"건축내외장재용(WPVC,702P 대체) 2783+CX1001.5%+TSR5903 20%",2025-8-25 0:00:00,(WPO100),921,(CX100/1.5%)(SV02/2%),(TSR5903/20%)(SA3/0.2%),(2)(#4),이민지,"(140,130)*(초/90/BA)",,,(13일양호)*(BA),,,0,0,0,0,,2.0,4.0
2787.0,약점용(SGO-103A대체/MMA35%+MAA2%+저고형분)2753+CX100/1.5%,2025-8-25 0:00:00,(T45/T45),S250818G,(CX100/1.5%)(SV02/2%),(SA3/0.3%),(5)(#3),박다영,"(47,48,29,23)*(초/90/BA)","(>175,105)*(가/90/BA)",,,,,1,0,0,0,,5.0,3.0
2788.0,약점용(SGO-103A대체/MMA35%+MAA2%+저고형분)2753+CX100/1%,2025-8-25 0:00:00,(T45/T45),S250818G,(CX100/1%)(SV02/2%),(SA3/0.3%),(5)(#3),박다영,"(61,62)*(초/90/BA)",(>155)*(가/90/BA),,,,,1,0,0,0,,5.0,3.0
2789.0,약점용(SGO-413개선/MMA35%+MAA2%+저고형분)918A사선150목,2025-8-25 0:00:00,(T45/T45),918,(CX100/3.5%)(SV02/2%),(SA3/0.3%),(5)(#3),박다영,"(21,28,21,20)*(초/90/BA)",(>110)*(가/90/BA),,,,,1,0,0,0,,5.0,3.0
2790.0,약점용(SGE-403대체/MMA35%+MAA2%+저고형분)2753+6.5배합,2025-8-25 0:00:00,(T45/T45),S250818G,(CX100/2%)(SV02/2%),(SA3/0.3%),(6.5)(#3),박다영,"(32,31)*(초/90/BA)",(>130)*(가/90/BA),,,,,1,0,0,0,,6.5,3.0
2791.0,약점용(SGE-403대체/MMA35%+MAA2%+저고형분)2753+8배합,2025-8-25 0:00:00,(T45/T45),S250818G,(CX100/2%)(SV02/2%),(SA3/0.3%),(8)(#3),박다영,"(32,29)*(초/90/BA)",(>100)*(가/90/BA),,,,,1,0,0,0,#2753을 103A 타켓 후보로 선정. #2787을 413 개선 타겟 후보로 선정. 403 타겟은 후기가 너무 강하니 CX100 3.5% 기준에서 다시 검토 시작할 것.,8.0,3.0
2792.0,"건축내외장재용(WPVC,702P 대체) - (913검토 - MTD 5% CX100 1.5% SV02 2% 사선100)",2025-8-25 0:00:00,(WPO100),913,(CX100/1.5%)(SV02/2%),(MTD1501L/5%),(2)(#6),정주현,"(166,176)*(초/90/BA),(162)*(초/90/2B)",(>290)*(가/90/BA)(>394)*(가/90/2B),,(7일백탁)*(BA),,,0,0,0,0,"(136>280)*(/90/2B/913F),(223>330)*(/90/2B/920B)",2.0,6.0
2793.0,"건축내외장재용(WPVC,702P 대체) - (913검토 - MTD 5% CX100 2% SV02 2% 사선100)",2025-8-25 0:00:00,(WPO100),913,(CX100/2%)(SV02/2%),(MTD1501L/5%),(2)(#6),정주현,"(150,152)*(초/90/BA),(150)*(초/90/2B)",(>280)*(가/90/BA)(>266)*(가/90/2B),,(14일양호)*(BA),,,0,0,0,0,,2.0,6.0
2794.0,"건축내외장재용(WPVC,702P 대체) - (913검토 - MTD 10% CX100 1.5% SV02 2% 사선100)",2025-8-25 0:00:00,(WPO100),913,(CX100/1.5%)(SV02/2%),(MTD1501L/10%),(2)(#6),정주현,"(188,200)*(초/90/BA),(190)*(초/90/2B)",(>300)*(가/90/BA)(>318)*(가/90/2B),,(14일양호)*(BA),,,0,0,0,0,,2.0,6.0
2795.0,"건축내외장재용(WPVC,702P 대체) - (913검토 - MTD 10% CX100 2% SV02 2% 사선100)",2025-8-25 0:00:00,(WPO100),913,(CX100/2%)(SV02/2%),(MTD1501L/10%),(2)(#6),정주현,"(178,163)*(초/90/BA),(170)*(초/90/2B)",(>280)*(가/90/BA)(>232)*(가/90/2B),,(14일양호)*(BA),,,0,0,0,0,,2.0,6.0
2796.0,"건축내외장재용(WPVC,702P 대체) - (913검토 - MTD 15% CX100 1.5% SV02 2% 사선100)",2025-8-25 0:00:00,(WPO100),913,(CX100/1.5%)(SV02/2%),(MTD1501L/15%),(2)(#6),정주현,"(240,263)*(초/90/BA),(244)*(초/90/2B)",(>320)*(가/90/BA)(>522)*(가/90/2B),,(14일백탁)*(BA),,,0,0,0,0,,2.0,6.0
2797.0,"건축내외장재용(WPVC,702P 대체) - (913검토 - MTD 15% CX100 2% SV02 2% 사선100)",2025-8-25 0:00:00,(WPO100),913,(CX100/2%)(SV02/2%),(MTD1501L/15%),(2)(#6),정주현,"(223,230)*(초/90/BA),(202)*(초/90/2B)",(>224)*(가/90/BA)(>340)*(가/90/2B),,(14일양호)*(BA),,,0,0,0,0,,2.0,6.0
2798.0,"건축내외장재용(WPVC,702P 대체) - (913검토 - MTD 20% CX100 1.5% SV02 2% 사선100)",2025-8-25 0:00:00,(WPO100),913,(CX100/1.5%)(SV02/2%),(MTD1501L/20%),(2)(#6),정주현,"(275,275)*(초/90/BA),(229)*(초/90/2B)",(>200)*(가/90/BA)(>498)*(가/90/2B),,(8일미세백탁)*(BA),,,0,0,0,0,,2.0,6.0
2799.0,"건축내외장재용(WPVC,702P 대체) - (913검토 - MTD 20% CX100 2% SV02 2% 사선100)",2025-8-25 0:00:00,(WPO100),913,(CX100/2%)(SV02/2%),(MTD1501L/20%),(2)(#6),정주현,"(190,240)*(초/90/BA),(187)*(초/90/2B)",(>186)*(가/90/BA)(>358)*(가/90/2B),,,,,0,0,0,0,,2.0,6.0
2800.0,일반보호용(SGE-133대체) 921B + CX100/1.5%,2025-8-26 0:00:00,(B45/B45),921:913=5:5,(CX100/1.5%)(SV02/2%),(MTD1501L/10%),(4)(#8),노항우,"(215,215)*(초/90/BA)",(>370)*(가/90/BA),,,,,0,0,0,0,,4.0,8.0
2801.0,일반보호용(SGE-133대체) 921B + CX100/2%,2025-8-26 0:00:00,(B45/B45),921:913=5:5,(CX100/2%)(SV02/2%),(MTD1501L/10%),(4)(#8),노항우,"(195,190)*(초/90/BA)",(>300)*(가/90/BA),,,,,0,0,0,0,초기 점착력 및 후기 박리감 좀 더 낮추어야 함. 이에 더해 고객사 피드백에 따라 유지력을 극대화하기 위해 점착부여제 15%로 증량 결정.,4.0,8.0
2802.0,레이저컷팅용 점착 제품 개발 920C #10bar,2025-8-26 0:00:00,(G75_200:1),920,(CX100/0.8%)(SV02/2%),(MTD1501L/10%),(1.2)(#10),노항우,"(290,295)*(초/90/BA)",,,,,,0,0,0,0,,1.2,10.0
2803.0,레이저컷팅용 점착 제품 개발 920C #8bar,2025-8-26 0:00:00,(G75_200:1),920,(CX100/0.8%)(SV02/2%),(MTD1501L/10%),(1.2)(#8),노항우,"(275,275)*(초/90/BA)",,,,,,0,0,0,0,,1.2,8.0
2804.0,레이저컷팅용 점착 제품 개발 2802 + CX100/1.2%,2025-8-26 0:00:00,(G75_200:1),920,(CX100/1.2%)(SV02/2%),(MTD1501L/10%),(1.2)(#10),노항우,"(240,255)*(초/90/BA)",(>390)*(가:60도3d/90/BA),,,,,0,0,0,0,,1.2,10.0
2805.0,레이저컷팅용 점착 제품 개발 2803 + CX100/1.2%,2025-8-26 0:00:00,(G75_200:1),920,(CX100/1.2%)(SV02/2%),(MTD1501L/10%),(1.2)(#8),노항우,"(220,235)*(초/90/BA)",(>360)*(가:60도3d/90/BA),,,,,0,0,0,0,전반적으로 아직 후기가 강함. CX100 추가 증량하여 3종 준비 후 물성 검토 결정.,1.2,8.0
2806.0,알루미늄프로파일용(태국YHS난부착용) 2741+CX100 0.2%+SV02 0.5%+MTD1501L 15%,2025-8-26 0:00:00,(BW68/BW68),921,(CX100/0.2%)(SV02/0.5%),(MTD1501L/15%),(1.2)(#38),이민지,"(1017,986,770,750)*(초/90/BA)+(250)*(박리력/180)",,"(오염/미세오염)*(80도3시간,60도하루/BA)",(1일백탁)*(BA),,,0,0,0,0,,1.2,38.0
2807.0,알루미늄프로파일용(태국YHS난부착용) 2806/사선60,2025-8-26 0:00:00,(BW68/BW68),921,(CX100/0.2%)(SV02/0.5%),(MTD1501L/15%),(1.2)(#12),이민지,"(548,556)*(초/90/BA)",,"(오염/미세오염)*(80도3시간,60도하루/BA)",,,,0,0,0,0,,1.2,12.0
2808.0,가공용(476PH 대체) 2743+TSR5903 10%,2025-8-26 0:00:00,(T75),913,(CX100/2.5%)(SV02/2%),(TSR5903/10%),(2)(#10),이민지,"(235,264)*(초/90/BA)",(>303)*(가/90/BA),(양호)*(150도15분/BA),,,,0,0,0,0,,2.0,10.0
2809.0,가공용(476PH 대체) 2743+TSR5903 15%,2025-8-26 0:00:00,(T75),913,(CX100/2.5%)(SV02/2%),(TSR5903/15%),(2)(#10),이민지,"(325,336)*(초/90/BA)",(>367)*(가/90/BA),(양호)*(150도15분/BA),,,,0,0,0,0,,2.0,10.0
2810.0,약점용(SGE-403대체/MMA35%+MAA2%+저고형분)2725+6.5배합,2025-8-26 0:00:00,(T45/T45),S250818G,(CX100/3.5%)(SV02/2%),(SA3/0.3%),(6.5)(#3),박다영,"(18,22,17,19)*(초/90/BA)","(>100,85)*(가/90/BA)",,,,,0,0,0,0,,6.5,3.0
2811.0,약점용(SGE-403대체/MMA35%+MAA2%+저고형분)2725+8배합,2025-8-26 0:00:00,(T45/T45),S250818G,(CX100/3.5%)(SV02/2%),(SA3/0.3%),(8)(#3),박다영,"(22,20)*(초/90/BA)",(>110)*(가/90/BA),,,,,0,0,0,0,후기가 너무 강함. 50g 수준으로 줄여야함. 6.5배합 기준에서 경화제 및 테고 증량 검토할 것.,8.0,3.0
2812.0,기초실험(수성이형제/벌크샘플평가) 2711 + 벌크샘플,2025-8-26 0:00:00,(G75_Z-2004(30)+Z-730(70)+CX100(2)+BYK-347(3)+물(672)),920,(CX100/0.8%)(SV02/2%),(MTD1501L/10%),(1.2)(#12),진호철,"(300,320)*(초/90/BA)+(330)*(박리력/180)",(>양호)*(가/90/BA),,,,,0,0,0,0,,1.2,12.0
2813.0,기초실험(수성이형제/벌크샘플평가) 2812 + CX100(4),2025-8-26 0:00:00,(G75_Z-2004(30)+Z-730(70)+CX100(4)+BYK-347(3)+물(672)),920,(CX100/0.8%)(SV02/2%),(MTD1501L/10%),(1.2)(#12),진호철,"(320,255)*(초/90/BA)+(350)*(박리력/180)",(>양호)*(가/90/BA),,,,,0,0,0,0,,1.2,12.0
2814.0,기초실험(수성이형제/벌크샘플평가) 2812 + CX100(6),2025-8-26 0:00:00,(G75_Z-2004(30)+Z-730(70)+CX100(6)+BYK-347(3)+물(672)),920,(CX100/0.8%)(SV02/2%),(MTD1501L/10%),(1.2)(#12),진호철,"(305,310)*(초/90/BA)+(230)*(박리력/180)",(>양호)*(가/90/BA),,,,,0,0,0,0,,1.2,12.0
2819.0,기초실험(수성이형제/벌크샘플평가) 2711 + Z-2004(40) + Z-730(60) + CX100(3),2025-8-27 0:00:00,(G75_Z-2004(40)+Z-730(60)+CX100(3)+BYK-347(3)+물(672)),920,(CX100/0.8%)(SV02/2%),(MTD1501L/10%),(1.2)(#12),진호철,"(340,330)*(초/90/BA)+(240)*(박리력/180)",(>양호)*(가/90/BA),,,,,0,0,0,0,,1.2,12.0
2820.0,기초실험(수성이형제/벌크샘플평가) 2815 + CX100(5),2025-8-27 0:00:00,(G75_Z-2004(40)+Z-730(60)+CX100(5)+BYK-347(3)+물(672)),920,(CX100/0.8%)(SV02/2%),(MTD1501L/10%),(1.2)(#12),진호철,"(345,305)*(초/90/BA)+(230)*(박리력/180)",(>양호)*(가/90/BA),,,,,0,0,0,0,,1.2,12.0
2821.0,기초실험(수성이형제/벌크샘플평가) 2815 + CX100(7),2025-8-27 0:00:00,(G75_Z-2004(40)+Z-730(60)+CX100(7)+BYK-347(3)+물(672)),920,(CX100/0.8%)(SV02/2%),(MTD1501L/10%),(1.2)(#12),진호철,"(325,325)*(초/90/BA)+(240)*(박리력/180)",(>양호)*(가/90/BA),,,,,0,0,0,0,,1.2,12.0
2822.0,기초실험(수성이형제/벌크샘플평가) 2711 + Z-2004(50) + Z-730(50) + CX100(3),2025-8-27 0:00:00,(G75_Z-2004(50)+Z-730(50)+CX100(3)+BYK-347(3)+물(672)),920,(CX100/0.8%)(SV02/2%),(MTD1501L/10%),(1.2)(#12),진호철,"(320,360)*(초/90/BA)+(220)*(박리력/180)",(>양호)*(가/90/BA),,,,,0,0,0,0,,1.2,12.0
2823.0,기초실험(수성이형제/벌크샘플평가) 2818 + CX100(5),2025-8-27 0:00:00,(G75_Z-2004(50)+Z-730(50)+CX100(5)+BYK-347(3)+물(672)),920,(CX100/0.8%)(SV02/2%),(MTD1501L/10%),(1.2)(#12),진호철,"(335,345,265,325)*(초/90/BA)+(240,180)*(박리력/180)","(>양호,미세백탁)*(가/90/BA)",,,,,0,0,0,0,,1.2,12.0
2824.0,기초실험(수성이형제/벌크샘플평가) 2818 + CX100(7),2025-8-27 0:00:00,(G75_Z-2004(50)+Z-730(50)+CX100(7)+BYK-347(3)+물(672)),920,(CX100/0.8%)(SV02/2%),(MTD1501L/10%),(1.2)(#12),진호철,"(280,310)*(초/90/BA)+(230)*(박리력/180)",(>양호)*(가/90/BA),,,,,0,0,0,0,,1.2,12.0
2816.0,기초실험(수성이형제/벌크샘플평가) 2813 + 물(600) +  MeOH(72),2025-8-26 0:00:00,(G75_Z-2004(30)+Z-730(70)+CX100(4)+BYK-347(3)+물(600)+MeOH(72)),920,(CX100/0.8%)(SV02/2%),(MTD1501L/10%),(1.2)(#12),진호철,"(250,230)*(초/90/BA)+(350)*(박리력/180)",(>미세백탁)*(가/90/BA),,,,,0,0,0,0,이형제 배합 48시간 후 굳음,1.2,12.0
2818.0,기초실험(수성이형제/벌크샘플평가) 2813 + 물(1344),2025-8-26 0:00:00,(G75_Z-2004(30)+Z-730(70)+CX100(4)+BYK-347(3)+물(1344)),920,(CX100/0.8%)(SV02/2%),(MTD1501L/10%),(1.2)(#12),진호철,"(320,335)*(초/90/BA)+(270)*(박리력/180)",(>양호)*(가/90/BA),,,,,0,0,0,0,"벌크 샘플과 소량 샘플 물성 동등함. CX100은 오염만 개선됨. 알코올류 10% 적용 시, 미세한 백탁 발생. 건조속도 올리는데에는 유리할 것으로 보임. 원가 절감 샘플은 확실히 이형력이 부족하긴 하나 가격 고려하면 쓰고 싶은 수준임.",1.2,12.0
2838.0,건축내외장재용(SGO457대체용)2679 + MTD1501L/15%,2025-8-27 0:00:00,(WPO100/WPO100),921:913=5:5,(CX100/1.25%)(SV02/2%),(MTD1501L/15%),(2)(#12),노항우,"(365,380,365,370)*(초/90/BA)",(>465)*(가/90/BA),,,,,1,0,0,0,,2.0,12.0
2839.0,레이저컷팅용 점착 제품 개발 2805 + CX100/1.5%,2025-8-27 0:00:00,(G75_200:1),920,(CX100/1.5%)(SV02/2%),(MTD1501L/10%),(1.2)(#8),노항우,"(184,180/180)*(초/90/BA,블랙PCM)","(>270,306/490)*(가:60도3d/90/BA,블랙PCM)",,,,,1,0,0,0,,1.2,8.0
2825.0,가공용(DCM PS4용) 918C+CX100 1.5%+TSR5903 20%,2025-8-26 0:00:00,(T45),918,(CX100/1.5%)(SV02/2%),(TSR5903/20%),(2)(#8),이민지,"(234,235,240,260)*(초/90/BA)(150)*(초/180/PS4)",,(스탑마킹)*(150도15분/BA),,,,0,0,0,0,,2.0,8.0
2827.0,가공용(DCM PS4용) 918C+CX100 1.75%+TSR5903 20%,2025-8-26 0:00:00,(T45),918,(CX100/1.75%)(SV02/2%),(TSR5903/20%),(2)(#8),이민지,"(240,228)*(초/90/BA)",,,,,,0,0,0,0,,2.0,8.0
2815.0,기초실험(수성이형제/벌크샘플평가) 2812 + 잉크,2025-8-26 0:00:00,(G75잉크_Z-2004(30)+Z-730(70)+CX100(2)+BYK-347(3)+물(672)),920,(CX100/0.8%)(SV02/2%),(MTD1501L/10%),(1.2)(#12),진호철,,,,,,,0,0,0,0,인쇄는 사진으로만 평가,1.2,12.0
2817.0,기초실험(수성이형제/벌크샘플평가) 2813 + 물(600) +  IPA(72),2025-8-26 0:00:00,(G75_Z-2004(30)+Z-730(70)+CX100(4)+BYK-347(3)+물(600)+IPA(72)),920,(CX100/0.8%)(SV02/2%),(MTD1501L/10%),(1.2)(#12),진호철,"(320,250)*(초/90/BA)+(230)*(박리력/180)",(>미세백탁)*(가/90/BA),,,,,0,0,0,0,이형제 배합 48시간 후 굳음,1.2,12.0
2837.0,건축내외장재용(SGO457대체용)2678 + MTD1501L/15%,2025-8-27 0:00:00,(WPO100/WPO100),921:913=5:5,(CX100/1.25%)(SV02/2%),(MTD1501L/15%),(2)(#10),노항우,"(410,415,330,335,323,373/215)*(초/90/BA,2B3T)","(/230>505/335)*(가/90/BA,2B3T)",,,,,1,0,0,0,,2.0,10.0
2840.0,가공용(DCM PS4용) 2825+CX100 1.0%,2025-8-27 0:00:00,(T45),918,(CX100/1.0%)(SV02/2%),(TSR5903/20%),(2)(#8),이민지,"(279,261)*(초/90/BA),(195)*(초/180/PS4)",(286)*(가/180/PS4),(스탑마킹)*(150도15분/BA),,,,0,0,0,0,,2.0,8.0
2826.0,가공용(DCM PS4용) 918C+CX100 1.5%+TSR5903 25%,2025-8-26 0:00:00,(T45),918,(CX100/1.5%)(SV02/2%),(TSR5903/25%),(2)(#8),이민지,"(260,255)*(초/90/BA)",,,,,,0,0,0,0,,2.0,8.0
2828.0,가공용(DCM PS4용) 918C+CX100 1.75%+TSR5903 25%,2025-8-26 0:00:00,(T45),918,(CX100/1.75%)(SV02/2%),(TSR5903/25%),(2)(#8),이민지,"(259,248)*(초/90/BA)",,,,,,0,0,0,0,,2.0,8.0
2829.0,"건축내외장재용(WPVC,702P 대체) - (S250729B검토 - MTD 20% CX100 1.5% SV02 2% 사선100)",2025-8-26 0:00:00,(WPO100),S250729B,(CX100/1.5%)(SV02/2%),(MTD1501L/20%),(2)(#6),정주현,"(330,350)*(초/90/BA)",,,(11일백탁)*(BA),,,0,0,0,0,,2.0,6.0
2830.0,"건축내외장재용(WPVC,702P 대체) - (S250729C검토 - MTD 20% CX100 1.5% SV02 2% 사선100)",2025-8-26 0:00:00,(WPO100),S250729C,(CX100/1.5%)(SV02/2%),(MTD1501L/20%),(2)(#6),정주현,"(300,312)*(초/90/BA)",,,(5일백탁)*(BA),,,0,0,0,0,,2.0,6.0
2831.0,"건축내외장재용(WPVC,702P 대체) - (S250729D검토 - MTD 20% CX100 1.5% SV02 2% 사선100)",2025-8-26 0:00:00,(WPO100),S250729D,(CX100/1.5%)(SV02/2%),(MTD1501L/20%),(2)(#6),정주현,"(335,330)*(초/90/BA)",,,(10일양호)*(BA),,,0,0,0,0,,2.0,6.0
2832.0,"건축내외장재용(WPVC,702P 대체) - (2798 재도포 사선100)",2025-8-26 0:00:00,(WPO100),913,(CX100/1.5%)(SV02/2%),(MTD1501L/20%),(2)(#6),정주현,"(332,290)*(초/90/BA)",,,,,,0,0,0,0,,2.0,6.0
2833.0,"건축내외장재용(WPVC,702P 대체) - (921 - MTD 20% CX100 1.5% SV02 2% 사선100)",2025-8-26 0:00:00,(WPO100),921,(CX100/1.5%)(SV02/2%),(MTD1501L/20%),(2)(#6),정주현,"(420,380)*(초/90/BA)",,,(10일백탁)*(BA),,,0,0,0,0,,2.0,6.0
2834.0,"건축내외장재용(WPVC,702P 대체) - (913:918=(5:5) - MTD 20% CX100 1.5% SV02 2% 사선100)",2025-8-26 0:00:00,(WPO100),913:918=5:5,(CX100/1.5%)(SV02/2%),(MTD1501L/20%),(2)(#6),정주현,"(269,267)*(초/90/BA)",,,(10일백탁)*(BA),,,0,0,0,0,,2.0,6.0
2835.0,"건축내외장재용(WPVC,702P 대체) - (913:918=(7:3) - MTD 20% CX100 1.5% SV02 2% 사선100)",2025-8-26 0:00:00,(WPO100),913:918=7:3,(CX100/1.5%)(SV02/2%),(MTD1501L/20%),(2)(#6),정주현,"(285,290)*(초/90/BA)",,,(10일백탁)*(BA),,,0,0,0,0,,2.0,6.0
2836.0,기초실험(수성이형제/벌크샘플평가) 2820 -BYK-347,2025-8-27 0:00:00,(G75_Z-2004(40)+Z-730(60)+CX100(5)+물(672)),920,(CX100/0.8%)(SV02/2%),(MTD1501L/10%),(1.2)(#12),진호철,"(295,315)*(초/90/BA)+(210)*(박리력/180)",(>양호)*(가/90/BA),,,,,0,0,0,0,초기점착력 양호. 가열압착 양호. 이형력으로만 고르면 50대50이므로 #2823으로 선정하여 개선 실험 진행. BYK347은 이점이 없어서 굳이 넣어야하나 싶음.,1.2,12.0
2841.0,가공용(DCM PS4용) 2825+SV02 1.0%,2025-8-27 0:00:00,(T45),918,(CX100/1.5%)(SV02/1.0%),(TSR5903/20%),(2)(#8),이민지,"(275,272)*(초/90/BA),(190)*(초/180/PS4)",(296)*(가/180/PS4),(스탑마킹)*(150도15분/BA),(1일백탁)*(BA),,,0,0,0,0,,2.0,8.0
2842.0,가공용(DCM PS4용) 2825+CX100 1.0%+SV02 1.0%,2025-8-27 0:00:00,(T45),918,(CX100/1.0%)(SV02/1.0%),(TSR5903/20%),(2)(#8),이민지,"(293,276)*(초/90/BA),(310)*(초/180/PS4)",(380)*(가/180/PS4),(스탑마킹)*(150도15분/BA),,,,0,0,0,0,,2.0,8.0
2843.0,일반보호용(SGE-133대체) 2801 + MTD1501L/15% + CX100/4%,2025-8-27 0:00:00,(B45/B45),921:913=5:5,(CX100/4%)(SV02/2%),(MTD1501L/15%),(4)(#8),노항우,"(205,190)*(초/90/BA)",,,,,,0,0,0,0,,4.0,8.0
2844.0,일반보호용(SGE-133대체) 2843 + CX100/6%,2025-8-27 0:00:00,(B45/B45),921:913=5:5,(CX100/6%)(SV02/2%),(MTD1501L/15%),(4)(#8),노항우,"(145,150,180,170)*(초/90/BA)",(>325)*(가/90/BA),,,,,1,0,0,0,,4.0,8.0
2845.0,일반보호용(SGE-133대체) 2843 + CX100/8%,2025-8-27 0:00:00,(B45/B45),921:913=5:5,(CX100/8%)(SV02/2%),(MTD1501L/15%),(4)(#8),노항우,"(185,195)*(초/90/BA)",,,,,,0,0,0,0,,4.0,8.0
2846.0,약점용(SGE-403대체/MMA35%+MAA2%+저고형분)2810+CX100/4.5%,2025-8-27 0:00:00,(T45/T45),S250818G,(CX100/4.5%)(SV02/2%),(SA3/0.3%),(6.5)(#3),박다영,"(15,17,12,10)*(초/90/BA)","(>80,125)*(가/180/PS4)",,,,,0,0,0,0,,6.5,3.0
2847.0,약점용(SGE-403대체/MMA35%+MAA2%+저고형분)2810+CX100/5.5%,2025-8-27 0:00:00,(T45/T45),S250818G,(CX100/5.5%)(SV02/2%),(SA3/0.3%),(6.5)(#3),박다영,"(15,14)*(초/90/BA)",(>105)*(가/180/PS4),,,,,0,0,0,0,,6.5,3.0
2848.0,약점용(SGE-403대체/MMA35%+MAA2%+저고형분)2810+SA3/0.4%,2025-8-27 0:00:00,(T45/T45),S250818G,(CX100/3.5%)(SV02/2%),(SA3/0.4%),(6.5)(#3),박다영,"(17,14)*(초/90/BA)",(>76)*(가/180/PS4),,,,,0,0,0,0,,6.5,3.0
2849.0,약점용(SGE-403대체/MMA35%+MAA2%+저고형분)2810+SA3/0.5%,2025-8-27 0:00:00,(T45/T45),S250818G,(CX100/3.5%)(SV02/2%),(SA3/0.5%),(6.5)(#3),박다영,"(14,15)*(초/90/BA)",(>60)*(가/180/PS4),,,,,0,0,0,0,,6.5,3.0
2850.0,약점용(SGE-403대체/MMA35%+MAA2%+저고형분)2810+918점착제혼용,2025-8-27 0:00:00,(T45/T45),S250818G:918=1:1,(CX100/3.5%)(SV02/2%),(SA3/0.3%),(6.5)(#3),박다영,"(17,17)*(초/90/BA)",(>65)*(가/180/PS4),,,,,0,0,0,0,,6.5,3.0
2851.0,약점용(SGE-403대체/MMA35%+MAA2%+저고형분)2810+919점착제혼용,2025-8-27 0:00:00,(T45/T45),S250818G:919=1:1,(CX100/3.5%)(SV02/2%),(SA3/0.3%),(6.5)(#3),박다영,"(17,17)*(초/90/BA)",(>76)*(가/180/PS4),,,,,0,0,0,0,,6.5,3.0
2852.0,가공용(DCM PS4용) 2842+CX100 1.2%,2025-8-28 0:00:00,(SW45),918,(CX100/1.2%)(SV02/1.0%),(TSR5903/20%),(2)(#8),양성준,"(376,371)*(초/90/BA),(215)*(초/180/PS4)",(320)*(가/180/PS4),(오염)*(150도15분/BA),,,,0,0,0,0,,2.0,8.0
2853.0,가공용DCM PS4용) 2852+SV02 1.5%,2025-8-28 0:00:00,(SW45),918,(CX100/1.2%)(SV02/1.5%),(TSR5903/20%),(2)(#8),양성준,"(314,275)*(초/90/BA),(210)*(초/180/PS4)",(280)*(가/180/PS4),(오염)*(150도15분/BA),,,,0,0,0,0,,2.0,8.0
2854.0,알루미늄프로파일용(태국YHS난부착용) 2741+peel oil,2025-8-28 0:00:00,(BW68_200:1),921,(CX100/0.5%)(SV02/2%),(MTD1501L/20%),(1.2)(#38),이민지,"(590,560)*(초/90/BA)+(283)*(박리력/180)",,(스탑마킹)*(150도15분/BA),(2일백탁)*(BA),,,0,0,0,0,,1.2,38.0
2855.0,알루미늄프로파일용(태국YHS난부착용) 2741+수성이형제(2711),2025-8-28 0:00:00,(BW68_Z-2004(30)+Z-730(70)+CX100(2)+BYK-347(3)+물(672)),921,(CX100/0.5%)(SV02/2%),(MTD1501L/20%),(1.2)(#38),이민지,"(615,600)*(초/90/BA)+(443)*(박리력/180)",,(스탑마킹)*(150도15분/BA),(1일백탁)*(BA),,,0,0,0,0,,1.2,38.0
2856.0,알루미늄프로파일용(태국YHS난부착용) 2806+peel oil,2025-8-28 0:00:00,(BW68_200:1),921,(CX100/0.2%)(SV02/0.5%),(MTD1501L/15%),(1.2)(#38),이민지,"(740,720)*(초/90/BA)+(228)*(박리력/180)",,(스탑마킹)*(150도15분/BA),(2일백탁)*(BA),,,0,0,0,0,,1.2,38.0
2857.0,알루미늄프로파일용(태국YHS난부착용) 2806+수성이형제(2711),2025-8-28 0:00:00,(BW68_Z-2004(30)+Z-730(70)+CX100(2)+BYK-347(3)+물(672)),921,(CX100/0.2%)(SV02/0.5%),(MTD1501L/15%),(1.2)(#38),이민지,"(630,615)*(초/90/BA)+(624)*(박리력/180)",,(스탑마킹)*(150도15분/BA),(1일백탁)*(BA),,,0,0,0,0,,1.2,38.0
2858.0,일반보호용(SGE-133대체) 2843 + CX100/5%,2025-8-28 0:00:00,(B45/B45),921:913=5:5,(CX100/5%)(SV02/2%),(MTD1501L/15%),(4)(#8),노항우,"(150,155,177,158)*(초/90/BA)","(>260)*(가/90/BA)+(/53>/70)*(가,가:60도3d/90/2B3T)",,,,,1,0,0,0,,4.0,8.0
2859.0,가공용(BOPE적용SGO-113B/C대체)918J+T45,2025-8-28 0:00:00,(T45/T45),918,(CX100/3.5%)(SV02/2%),(TSR5903/10%)(SA3/0.2%),(2)(#8),노항우,"(115,120)*(초/90/BA)",(>225)*(가/90/BA),,,,,1,0,0,0,,2.0,8.0
2860.0,가공용(BOPE적용SGO-113B/C대체)918B+T45,2025-8-28 0:00:00,(T45/T45),918,(CX100/2.5%)(SV02/2%),(TSR5903/10%),(2)(#8),노항우,"(185,190)*(초/90/BA)",(>225)*(가/90/BA),,,,,1,0,0,0,,2.0,8.0
2872.0,약점용(SGE-403대체/MMA35%+MAA2%+저고형분)2850+CX100 4.5%,2025-8-28 0:00:00,(T45/T45),S250818G:918=1:1,(CX100/4.5%)(SV02/2%),(SA3/0.3%),(6.5)(#3),박다영,"(11,10)*(초/90/BA)","(>81/95)*(가,가:60도3d/90/BA)",,(7일양호)*(BA),,,0,0,0,0,,6.5,3.0
2861.0,가공용(BOPE적용SGO-113B/C대체)918F+T45,2025-8-28 0:00:00,(T45/T45),918,(CX100/2.5%)(SV02/2.5%),(TSR5903/10%)(SA3/0.2%),(2)(#8),노항우,"(115,120)*(초/90/BA)",(>210)*(가/90/BA),,,,,1,0,0,0,,2.0,8.0
