Repository: HyunchanAn/SG_DB

# SG_DB: 세계화학공업(주) 데이터 자산 및 모델 가중치 저장소

## 1. 개요
`SG_DB`는 SG_proj 파이프라인의 모든 시스템 모듈(001~015)에서 참조하는 마스터 데이터 웨어하우스(Data Warehouse)입니다. 
기존 `SG_proj_004` 모듈 내에 혼재되어 있던 원본 데이터(`raw_data`)와 데이터베이스 클러스터를 안전하게 보호하고 물리적으로 분리하기 위해 구축되었습니다.

> [!WARNING]
> 본 레포지토리는 Public으로 공개되지만, 보안 정책에 따라 실제 데이터가 담긴 `raw_data/` 폴더와 `postgres_data/` 바이너리 파일들은 `.gitignore`를 통해 업로드되지 않도록 차단되어 있습니다.
> 시스템을 처음 구축하는 개발자는 관리자에게 별도로 데이터 자산을 인계받아 이 폴더 내에 배치해야 합니다.

## 3. 원본 데이터 세부 명세 (`raw_data`)

`raw_data/` 디렉토리에는 AI 모델 학습(001 모듈) 및 DB 구축(004 모듈)의 근간이 되는 수년 치의 비정형/정형 데이터가 총망라되어 보관되어 있습니다.

1. **핵심 실험 데이터베이스 (합성 및 도포 이력)**
   - `데이터베이스 기반 자료/`: 23년 9월부터 현재까지 누적된 반기별 실험 결과(Lab 합성, Lab 도포, 견본, 양산품) 엑셀 시트 23종.

File: parsed_data/final_lab_coating.csv (part 9 of 19)
Lab 일련번호,분류,도포 날짜,원단,점착제,경화제,첨가제,도포량,작업자,점착력,가열압착,내열성,내후성,내습성,야외폭로,가공/유지력,절곡,레이저컷팅,내충격성,비고,도포두께_um,바코터번호
2862.0,가공용(BOPE적용SGO-113B/C대체)918I+T45,2025-8-28 0:00:00,(T45/T45),918,(CX100/2%)(SV02/2%),(TSR5903/15%)(SA3/0.3%),(2)(#8),노항우,"(155,170)*(초/90/BA)",(>240)*(가/90/BA),,,,,1,0,0,0,,2.0,8.0
2863.0,가공용(BOPE적용SGO-113B/C대체)918C+T45,2025-8-28 0:00:00,(T45/T45),918,(CX100/1.75%)(SV02/2%),(TSR5903/17%),(2)(#8),노항우,"(215,225)*(초/90/BA)",(>255)*(가/90/BA),,,,,1,0,0,0,,2.0,8.0
2864.0,가공용(BOPE적용SGO-113B/C대체)918J+BOPE,2025-8-28 0:00:00,(BOPE45/BOPE45),918,(CX100/3.5%)(SV02/2%),(TSR5903/10%)(SA3/0.2%),(2)(#8),노항우,"(90,90)*(초/90/BA)",(>180)*(가/90/BA),,,,,1,0,0,0,,2.0,8.0
2865.0,가공용(BOPE적용SGO-113B/C대체)918B+BOPE,2025-8-28 0:00:00,(BOPE45/BOPE45),918,(CX100/2.5%)(SV02/2%),(TSR5903/10%),(2)(#8),노항우,"(145,135)*(초/90/BA)",(>170)*(가/90/BA),,,,,1,0,0,0,,2.0,8.0
2866.0,가공용(BOPE적용SGO-113B/C대체)918F+BOPE,2025-8-28 0:00:00,(BOPE45/BOPE45),918,(CX100/2.5%)(SV02/2.5%),(TSR5903/10%)(SA3/0.2%),(2)(#8),노항우,"(95,100)*(초/90/BA)",(>165)*(가/90/BA),,,,,1,0,0,0,,2.0,8.0
2867.0,가공용(BOPE적용SGO-113B/C대체)918I+BOPE,2025-8-28 0:00:00,(BOPE45/BOPE45),918,(CX100/2%)(SV02/2%),(TSR5903/15%)(SA3/0.3%),(2)(#8),노항우,"(130,130)*(초/90/BA)",(>200)*(가/90/BA),,,,,1,0,0,0,,2.0,8.0
2868.0,가공용(BOPE적용SGO-113B/C대체)918C+BOPE,2025-8-28 0:00:00,(BOPE45/BOPE45),918,(CX100/1.75%)(SV02/2%),(TSR5903/17%),(2)(#8),"노항우,박다영","(175,180,180,174,202,204,175,165)*(초/90/BA)","(/150,185/182/>205,250/210,231/250_탈리/)*(가/90/BA,상재BA,430RE,200계열)",,(7일양호)*(BA),,,1,0,0,0,,2.0,8.0
2869.0,약점용(SGO-103A대체/MMA35%+MAA2%+저고형분)2753+922점착제 60kg파일럿,2025-8-28 0:00:00,(T45/T45),922,(CX100/2%)(SV02/2%),(SA3/0.3%),(5)(#3),박다영,"(20,21)*(초/90/BA)","(>105/190)*(가,가:60도3d/90/BA)",,(7일양호)*(BA),,,1,0,0,0,,5.0,3.0
2870.0,약점용(SGO-413개선/MMA35%+MAA2%+저고형분)2787+922점착제 60kg파일럿,2025-8-28 0:00:00,(T45/T45),922,(CX100/1.5%)(SV02/2%),(SA3/0.3%),(5)(#3),박다영,"(23,25)*(초/90/BA)",(>115)*(가/90/BA),,,,,0,0,0,0,,5.0,3.0
2871.0,약점용(SGE-403대체/MMA35%+MAA2%+저고형분)2846+SA3 0.5%,2025-8-28 0:00:00,(T45/T45),S250818G,(CX100/4.5%)(SV02/2%),(SA3/0.5%),(6.5)(#3),박다영,"(10,10)*(초/90/BA)","(>84/115)*(가,가:60도3d/90/BA)",,(7일양호)*(BA),,,0,0,0,0,,6.5,3.0
2873.0,약점용(SGE-403대체/MMA35%+MAA2%+저고형분)2872+SA3 0.5%,2025-8-28 0:00:00,(T45/T45),S250818G:918=1:1,(CX100/4.5%)(SV02/2%),(SA3/0.5%),(6.5)(#3),박다영,"(8,8)*(초/90/BA)","(>55/85)*(가,가:60도3d/90/BA)",,(7일양호)*(BA),,,0,0,0,0," 파일럿 점착제와 랩 합성품 간 물성 차이 없음. 60도3일 가열압착 결과 텍과 유지력을 고려하지 못할 정도로 후기 박리감이 너무 강함. #2725,#2751-#2753으로 60도 1일 가열압착 진행하고, #2871 기준에서 테고를 줄이고 SV02를 늘려보는 것을 마지막으로 보고 103A 및 403 사양 동시 결정 예정.",6.5,3.0
2874.0,가공용(DCM PS4용) 2825+(918:919=9:1),2025-8-28 0:00:00,(SW45),918:919=9:1,(CX100/1.5%)(SV02/2%),(TSR5903/20%),(2)(#8),양성준,"(235,235)*(초/90/BA),(180)*(초/180/PS4)",(280)*(가/180/PS4),(미세오염)*(150도15분/BA),,,,0,0,0,0,,2.0,8.0
2875.0,가공용(DCM PS4용) 2825+(918:919=7:3),2025-8-28 0:00:00,(SW45),918:919=7:3,(CX100/1.5%)(SV02/2%),(TSR5903/20%),(2)(#8),양성준,"(271,238)*(초/90/BA),(177)*(초/180/PS4)",(285)*(가/180/PS4),(미세오염)*(150도15분/BA),,,,0,0,0,0,,2.0,8.0
2876.0,"건축내외장재용(WPVC,702P 대체) - (S250729B - MTD 15% CX100 2% SV02 2% 사선100)",2025-8-28 0:00:00,(WPO100),S250729B,(CX100/2%)(SV02/2%),(MTD1501L/15%),(2)(#6),정주현,"(235,210)*(초/90/BA)",,,,,,0,0,0,0,,2.0,6.0
2877.0,"건축내외장재용(WPVC,702P 대체) - (S250729C - MTD 15% CX100 2% SV02 2% 사선100)",2025-8-28 0:00:00,(WPO100),S250729C,(CX100/2%)(SV02/2%),(MTD1501L/15%),(2)(#6),정주현,"(245,230)*(초/90/BA)",,,,,,0,0,0,0,,2.0,6.0
2878.0,"건축내외장재용(WPVC,702P 대체) - (S250827F - MTD 15% CX100 2% SV02 2% 사선100)",2025-8-28 0:00:00,(WPO100),S250827F,(CX100/2%)(SV02/2%),(MTD1501L/15%),(2)(#6),정주현,"(213,215)*(초/90/BA)",,,,,,0,0,0,0,,2.0,6.0
2879.0,"건축내외장재용(WPVC,702P 대체) - (S250827G - MTD 15% CX100 2% SV02 2% 사선100)",2025-8-28 0:00:00,(WPO100),S250827G,(CX100/2%)(SV02/2%),(MTD1501L/15%),(2)(#6),정주현,"(250,265)*(초/90/BA)",,,,,,0,0,0,0,,2.0,6.0
2880.0,"건축내외장재용(WPVC,702P 대체) - (S250827H - MTD 15% CX100 2% SV02 2% 사선100)",2025-8-28 0:00:00,(WPO100),S250827H,(CX100/2%)(SV02/2%),(MTD1501L/15%),(2)(#6),정주현,"(260,275)*(초/90/BA)",,,,,,0,0,0,0,,2.0,6.0
2881.0,가공용(DCM PS4용) 2825+TSR5903 15%,2025-8-29 0:00:00,(SW45),918,(CX100/1.5%)(SV02/2%),(TSR5903/15%),(2)(#8),이민지,"(256,220)*(초/90/BA)(180)*(초/180/PS4)",,,,,,0,0,0,0,,2.0,8.0
2882.0,가공용(DCM PS4용) 2825+TSR5903 10%,2025-8-29 0:00:00,(SW45),918,(CX100/1.5%)(SV02/2%),(TSR5903/10%),(2)(#8),이민지,"(228,260)*(초/90/BA)(168)*(초/180/PS4)",,,,,,0,0,0,0,,2.0,8.0
2883.0,가공용(DCM PS4용) 2882+CX100 1.2%,2025-8-29 0:00:00,(SW45),918,(CX100/1.2%)(SV02/2%),(TSR5903/10%),(2)(#8),이민지,"(225,220)*(초/90/BA)(165)*(초/180/PS4)",,,,,,0,0,0,0,,2.0,8.0
2884.0,가공용(DCM PS4용) 2883+SV020 1.5%,2025-8-29 0:00:00,(SW45),918,(CX100/1.2%)(SV02/1.5%),(TSR5903/10%),(2)(#8),이민지,"(266,220,242)*(초/90/BA)(198)*(초/180/PS4)",,,,,,0,0,0,0,,2.0,8.0
2885.0,기초실험(수성이형제/벌크샘플평가) 2823 - BYK-347,2025-8-29 0:00:00,(G75_Z-2004(50)+Z-730(50)+CX100(5)+물(672)),920,(CX100/0.8%)(SV02/2%),(MTD1501L/10%),(1.2)(#12),진호철,"(305,340)*(초/90/BA)+(200)*(박리력/180)",(>미세백탁)*(가/90/BA),,,,,0,0,0,0,,1.2,12.0
2886.0,기초실험(수성이형제/벌크샘플평가) 2823 + 물(1344),2025-8-29 0:00:00,(G75_Z-2004(50)+Z-730(50)+CX100(5)+BYK-347(3)+물(1344)),920,(CX100/0.8%)(SV02/2%),(MTD1501L/10%),(1.2)(#12),진호철,"(325,335)*(초/90/BA)+(270)*(박리력/180)",(>미세백탁)*(가/90/BA),,,,,0,0,0,0,,1.2,12.0
2887.0,기초실험(수성이형제/벌크샘플평가) 2823 + 물(600) +  MeOH(72),2025-8-29 0:00:00,(G75_Z-2004(50)+Z-730(50)+CX100(5)+BYK-347(3)+물(600)+MeOH(72)),920,(CX100/0.8%)(SV02/2%),(MTD1501L/10%),(1.2)(#12),"진호철,노항우","(305,325)*(초/90/BA)+(240)*(박리력/180)",(>미세백탁)*(가/90/BA),,,,,0,0,0,0,,1.2,12.0
2888.0,기초실험(수성이형제/벌크샘플평가) 2823 + 물(622) +  MeOH(50),2025-8-29 0:00:00,(G75_Z-2004(50)+Z-730(50)+CX100(5)+BYK-347(3)+물(622)+MeOH(50)),920,(CX100/0.8%)(SV02/2%),(MTD1501L/10%),(1.2)(#12),진호철,"(320,390)*(초/90/BA)+(200)*(박리력/180)",(>미세백탁)*(가/90/BA),,,,,0,0,0,0,,1.2,12.0
2889.0,기초실험(수성이형제/벌크샘플평가) 2823 + 물(647) +  MeOH(25),2025-8-29 0:00:00,(G75_Z-2004(50)+Z-730(50)+CX100(5)+BYK-347(3)+물(647)+MeOH(25)),920,(CX100/0.8%)(SV02/2%),(MTD1501L/10%),(1.2)(#12),진호철,"(340,340)*(초/90/BA)+(230)*(박리력/180)",(>미세백탁)*(가/90/BA),,,,,0,0,0,0,,1.2,12.0
2890.0,"건축내외장재용(WPVC,702P 대체) - (S250729B - MTD 20% CX100 2% SV02 2% 사선100)",2025-8-29 0:00:00,(WPO100),S250729B,(CX100/2%)(SV02/2%),(MTD1501L/20%),(2)(#6),정주현,"(300,310)*(초/90/BA)",,,(2일탈리)*(BA),,,0,0,0,0,,2.0,6.0
2891.0,"건축내외장재용(WPVC,702P 대체) - (S250827F - MTD 20% CX100 2% SV02 2% 사선100)",2025-8-29 0:00:00,(WPO100),S250827F,(CX100/2%)(SV02/2%),(MTD1501L/20%),(2)(#6),정주현,"(280,339)*(초/90/BA)",,,(7일백탁)*(BA),,,0,0,0,0,,2.0,6.0
2892.0,"건축내외장재용(WPVC,702P 대체) - (S250827G - MTD 20% CX100 2% SV02 2% 사선100)",2025-8-29 0:00:00,(WPO100),S250827G,(CX100/2%)(SV02/2%),(MTD1501L/20%),(2)(#6),정주현,"(320,300)*(초/90/BA)",,,(2일백탁)*(BA),,,0,0,0,0,,2.0,6.0
2893.0,"건축내외장재용(WPVC,702P 대체) - (S250827H - MTD 20% CX100 2% SV02 2% 사선100)",2025-8-29 0:00:00,(WPO100),S250827H,(CX100/2%)(SV02/2%),(MTD1501L/20%),(2)(#6),정주현,"(340,323)*(초/90/BA)",,,(2일백탁)*(BA),,,0,0,0,0,,2.0,6.0
2894.0,약점용(SGE-403대체/MMA35%+MAA2%+저고형분)2846+922점착제,2025-9-1 0:00:00,(T45/T45),922,(CX100/4.5%)(SV02/2%),(SA3/0.3%),(6.5)(#3),박다영,"(15,24)*(초/90/BA)",(>95)*(가/90/BA),,,,,1,0,0,0,,6.5,3.0
2895.0,약점용(SGE-403대체/MMA35%+MAA2%+저고형분)2894+SV02 2.5%,2025-9-1 0:00:00,(T45/T45),922,(CX100/4.5%)(SV02/2.5%),(SA3/0.3%),(6.5)(#3),박다영,"(15,16)*(초/90/BA)",(>105)*(가/90/BA),,,,,1,0,0,0,,6.5,3.0
2896.0,약점용(SGE-403대체/MMA35%+MAA2%+저고형분)2894+SV02 3%,2025-9-1 0:00:00,(T45/T45),922,(CX100/4.5%)(SV02/3%),(SA3/0.3%),(6.5)(#3),박다영,"(12,15)*(초/90/BA)","(>70/92)*(가/90/BA/KR,VN)+(>122)*(가:60도3d/90/BA)",,,,,1,0,0,0,,6.5,3.0
2897.0,약점용(SGE-403대체/MMA35%+MAA2%+저고형분)2871+922점착제,2025-9-1 0:00:00,(T45/T45),922,(CX100/4.5%)(SV02/2%),(SA3/0.5%),(6.5)(#3),박다영,"(12,12)*(초/90/BA)",(>65)*(가/90/BA)+(>75)*(가:60도3d/90/BA),,,,,1,0,0,0,,6.5,3.0
2898.0,약점용(SGE-403대체/MMA35%+MAA2%+저고형분)2897+SV02 2.5%,2025-9-1 0:00:00,(T45/T45),922,(CX100/4.5%)(SV02/2.5%),(SA3/0.5%),(6.5)(#3),박다영,"(12,15)*(초/90/BA)",(>80)*(가/90/BA),,,,,1,0,0,0,,6.5,3.0
2899.0,약점용(SGE-403대체/MMA35%+MAA2%+저고형분)2897+SV02 3%,2025-9-1 0:00:00,(T45/T45),922,(CX100/4.5%)(SV02/3%),(SA3/0.5%),(6.5)(#3),박다영,"(13,13)*(초/90/BA)",(>110)*(가/90/BA),,,,,1,0,0,0,,6.5,3.0
2900.0,기초실험(수성이형제/벌크샘플평가) 2887 + 물(1200) +  MeOH(144),2025-9-1 0:00:00,(G75_Z-2004(50)+Z-730(50)+CX100(5)+BYK-347(3)+물(1200)+MeOH(144)),920,(CX100/0.8%)(SV02/2%),(MTD1501L/10%),(1.2)(#12),노항우,,,,,,,0,0,0,0,,1.2,12.0
2901.0,"건축내외장재용(DCM 알루미늄 복합판넬용) -921B, 사선100 , 921단독",2025-9-1 0:00:00,(BW68/BW68),921,(CX100/1.25%)(SV02/2%),(MTD1501L/10%),(2)(#10),이민지,,,,,,,0,0,0,0,,2.0,10.0
2902.0,"건축내외장재용(DCM 알루미늄 복합판넬용) -921B, 사선100 , SV02 1.0%",2025-9-1 0:00:00,(BW68/BW68),921:913=5:5,(CX100/1.25%)(SV02/1.0%),(MTD1501L/10%),(2)(#10),이민지,,,,,,,0,0,0,0,,2.0,10.0
2903.0,약점용(SGE-403대체/MMA35%+MAA2%+저고형분)2897+TSR5903 5%,2025-9-1 0:00:00,(T45/T45),922,(CX100/4.5%)(SV02/2%),(TSR5903/5%)(SA3/0.5%),(6.5)(#3),박다영,"(26,20)*(초/90/BA)",(>170)*(가/90/BA),,,,,1,0,0,0,"1차 유지력 결과는 이상함. 우선 가열압착 후기 박리감을 기준으로 #2896,#2897 으로 선정 후, 유지력 재평가 결과 #2896 으로 선정. 단, 918A 기반으로도 가능성이 있으니 검토할 것.",6.5,3.0
2904.0,레이저컷팅용 점착 제품 개발 2839 + MTD1501L/5%,2025-9-2 0:00:00,(G75_200:1),920,(CX100/1.5%)(SV02/2%),(MTD1501L/5%),(1.2)(#8),노항우,"(138,137/140)*(초/90/BA)","(>208/400)*(가:60도3d/90/BA,블랙PCM)+(>260)*(가:60도5d/90/BA)",,,,,0,0,0,0,,1.2,8.0
2905.0,레이저컷팅용 점착 제품 개발 2904 + CX100/2%,2025-9-2 0:00:00,(G75_200:1),920,(CX100/2%)(SV02/2%),(MTD1501L/5%),(1.2)(#8),노항우,"(120,113/95)*(초/90/BA)","(>176/250)*(가:60도3d/90/BA,블랙PCM)",,,,,0,0,0,0,,1.2,8.0
2906.0,"건축내외장재용(WPVC,702P 대체) - (S250901G - MTD 20% CX100 2% SV02 2% 사선100)",2025-9-2 0:00:00,(WPO100),S250901G,(CX100/2%)(SV02/2%),(MTD1501L/20%),(2)(#6),정주현,"(306,300)*(초/90/BA)",,,,,,0,0,0,0,,2.0,6.0
2907.0,"건축내외장재용(WPVC,702P 대체) - (S250901H - MTD 20% CX100 2% SV02 2% 사선100)",2025-9-2 0:00:00,(WPO100),S250901H,(CX100/2%)(SV02/2%),(MTD1501L/20%),(2)(#6),정주현,"(250,280)*(초/90/BA)",,,,,,0,0,0,0,,2.0,6.0
2908.0,607W T75 50mesh,2025-9-2 0:00:00,(T75),607,,,,정주현,"(480,460)*(초/90/BA)",,,,,,0,0,0,0,,,
2909.0,607W T75 60mesh,2025-9-2 0:00:00,(T75),607,,,,정주현,"(380,382)*(초/90/BA)",,,,,,0,0,0,0,,,
2910.0,건축내외장재용(DCM 이벤트 판넬용) 2739+CX100 1.0%,2025-9-2 0:00:00,(BW68/BW68),921,(CX100/1.0%)(SV02/2%),(MTD1501L/20%),(2)(#10),이민지,"(407,385)*(초/90/BA)(196)*(초/180/DCM이벤트판넬)",,,,,,0,0,0,0,,2.0,10.0
2911.0,건축내외장재용(DCM 이벤트 판넬용) 2739+(921:913=5:5),2025-9-2 0:00:00,(BW68/BW68),921:913=5:5,(CX100/0.5%)(SV02/2%),(MTD1501L/20%),(2)(#10),이민지,"(386,372,340,341,325,318)*(초/90/BA)(246,188)*(초/180/DCM이벤트판넬)+(195)*(박리력/180)",,,(7일백탁)*(BA),,,0,0,0,0,,2.0,10.0
2912.0,건축내외장재용(DCM 이벤트 판넬용) 2911+MTD1501L 10%,2025-9-2 0:00:00,(BW68/BW68),921:913=5:5,(CX100/0.5%)(SV02/2%),(MTD1501L/10%),(2)(#10),이민지,"(233,235)*(초/90/BA)(145)*(초/180/DCM이벤트판넬)",,,,,,0,0,0,0,,2.0,10.0
2913.0,건축내외장재용(DCM 이벤트 판넬용) 2912+CX100 0.7%,2025-9-2 0:00:00,(BW68/BW68),921:913=5:5,(CX100/0.7%)(SV02/2%),(MTD1501L/10%),(2)(#10),이민지,"(214,207)*(초/90/BA)(125)*(초/180/DCM이벤트판넬)",,,,,,0,0,0,0,,2.0,10.0
2914.0,가공용(476PH 대체) 2809+CX100 3.0%,2025-9-2 0:00:00,(T75),913,(CX100/3.0%)(SV02/2%),(TSR5903/15%),(2)(#10),이민지,"(282,240)*(초/90/BA)",,(양호)*(150도15분/BA),,,,0,0,0,0,,2.0,10.0
2915.0,가공용(476PH 대체) 2809+CX100 3.5%,2025-9-2 0:00:00,(T75),913,(CX100/3.5%)(SV02/2%),(TSR5903/15%),(2)(#10),이민지,"(271,248)*(초/90/BA)",,(양호)*(150도15분/BA),,,,0,0,0,0,,2.0,10.0
2916.0,건축내외장재용(SGO457대체용) 2837 + 920,2025-9-3 0:00:00,(WPO100/WPO100),920:913=5:5,(CX100/1.25%)(SV02/2%),(MTD1501L/15%),(2)(#10),노항우,"(329,346/179)*(초/90/BA,2B3T)",(200>295)*(가:60도3/90/2B3T),,,,,1,0,0,0,,2.0,10.0
2917.0,건축내외장재용(SGO457대체용) 2837 + 913_NDM/0.1% 적용,2025-9-3 0:00:00,(WPO100/WPO100),S250827F:913=5:5,(CX100/1.25%)(SV02/2%),(MTD1501L/15%),(2)(#10),"노항우,박다영","(329,346,350,290/332)*(초/90/BA,2B3T)","(300>460,505)*(가:60도3/90/2B3T)",,,,,1,0,0,0,"#2917 그림자 오염이 비교적 양호한 것은 맞으나, 부분부분 많이 다른 특성이 보임. 재현성 평가 진행할 것. 이와 함께 913_NDM 점착제 사용량을 줄여볼 것.",2.0,10.0
2918.0,약점용(SGE-403대체/918A사양)918A사선150목,2025-9-3 0:00:00,(T45/T45),918,(CX100/3.5%)(SV02/2%),(SA3/0.3%),(5)(#3),박다영,"(19,15)*(초/90/BA)",(>120)*(가/90/BA),,,,,1,0,0,0,,5.0,3.0
2919.0,약점용(SGE-403대체/918A사양)2918+CX100/4.5%,2025-9-3 0:00:00,(T45/T45),918,(CX100/4.5%)(SV02/2%),(SA3/0.3%),(5)(#3),박다영,"(18,16)*(초/90/BA)",(>120)*(가/90/BA),,,,,1,0,0,0,,5.0,3.0
2920.0,약점용(SGE-403대체/918A사양)2918+6.5배합,2025-9-3 0:00:00,(T45/T45),918,(CX100/3.5%)(SV02/2%),(SA3/0.3%),(6.5)(#3),박다영,"(17,16)*(초/90/BA)",(>96)*(가/90/BA),,,,,1,0,0,0,,6.5,3.0
2921.0,약점용(SGE-403대체/918A사양)2918+CX100/4.5%+6.5배합,2025-9-3 0:00:00,(T45/T45),918,(CX100/4.5%)(SV02/2%),(SA3/0.3%),(6.5)(#3),박다영,"(17,16)*(초/90/BA)",(>95)*(가/90/BA),,,,,1,0,0,0,,6.5,3.0
2922.0,일반보호용(SGE-133대체) 2858+3배합,2025-9-3 0:00:00,(B45/B45),921:913=5:5,(CX100/5%)(SV02/2%),(MTD1501L/15%),(3)(#8),노항우,"(195,190)*(초/90/BA)","(>260)*(가/90/BA)+(/70,70>150/150,100)*(가,가:60도3d/90/2B3T)",,,,,1,0,0,0,,3.0,8.0
2923.0,일반보호용(SGE-133대체) 2858+CX100/4.5%,2025-9-3 0:00:00,(B45/B45),921:913=5:5,(CX100/4.5%)(SV02/2%),(MTD1501L/15%),(4)(#8),노항우,"(170,182)*(초/90/BA)","(>)*(가/90/BA)+(/65>/95)*(가,가:60도3d/90/2B3T)",,,,,1,0,0,0,초기 수치 + 2B3T에 대한 부착성을 동시에 만족할 수 없다는 것은 OK. 점착제 919 적용해볼 것.,4.0,8.0
2924.0,가공용(DCM PS4용) 2825+(918:913=7:3),2025-9-3 0:00:00,(T45),918:913=7:3,(CX100/1.5%)(SV02/2%),(TSR5903/20%),(2)(#8),이민지,"(271,248)*(초/90/BA)(185)*(초/180/PS4)",,(오염)*(150도15분/BA),(7일백탁)*(BA),,,0,0,0,0,,2.0,8.0
2925.0,가공용(DCM PS4용) 2924+CX100 1.0%+SV02 1.0%,2025-9-3 0:00:00,(T45),918:913=7:3,(CX100/1.0%)(SV02/1%),(TSR5903/20%),(2)(#8),이민지,"(297,290,29,309)*(초/90/BA)(225,260)*(초/180/PS4)",(346)*(가/180/PS4),(오염)*(150도15분/BA),(1일백탁)*(BA),,,0,0,0,0,,2.0,8.0
2926.0,가공용(DCM PS4용) 2825+(918:913=5:5),2025-9-3 0:00:00,(T45),918:913=5:5,(CX100/1.5%)(SV02/2%),(TSR5903/20%),(2)(#8),이민지,"(267,287)*(초/90/BA)(199)*(초/180/PS4)",,(오염)*(150도15분/BA),(7일백탁)*(BA),,,0,0,0,0,,2.0,8.0
2927.0,가공용(DCM PS4용) 2926+CX100 1.0%+SV02 1.0%,2025-9-3 0:00:00,(T45),918:913=5:5,(CX100/1.0%)(SV02/1%),(TSR5903/20%),(2)(#8),이민지,"(319,307)*(초/90/BA)(251)*(초/180/PS4)",,(오염)*(150도15분/BA),(1일백탁)*(BA),,,0,0,0,0,,2.0,8.0
2928.0,가공용(476PH 대체) 2809+CX100 4.0%,2025-9-3 0:00:00,(T75),913,(CX100/4.0%)(SV02/2%),(TSR5903/15%),(2)(#10),이민지,"(246,241)*(초/90/BA)",,(양호)*(150도15분/BA),,,,0,0,0,0,,2.0,10.0
2929.0,가공용(476PH 대체) 2809+CX100 4.5%,2025-9-3 0:00:00,(T75),913,(CX100/4.5%)(SV02/2%),(TSR5903/15%),(2)(#10),이민지,"(245,231)*(초/90/BA)",,(양호)*(150도15분/BA),,,,0,0,0,0,,2.0,10.0
2930.0,가공용(476PH 대체) 2809+TSR5903 10%,2025-9-3 0:00:00,(T75),913,(CX100/4.5%)(SV02/2%),(TSR5903/10%),(2)(#10),이민지,"(210,199)*(초/90/BA)",,(양호)*(150도15분/BA),,,,0,0,0,0,,2.0,10.0
2931.0,LG BOPE 대체용 (080A-60mesh),2025-9-3 0:00:00,,080,,,,정주현,,,,,,,0,0,0,0,,,
2932.0,LG BOPE 대체용 (830K-60mesh),2025-9-3 0:00:00,,DS830,,,,정주현,,,,,,,0,0,0,0,,,
2933.0,"건축내외장재용(WPVC,702P 대체) - (S250902A - MTD 20% CX100 2% SV02 2% 사선100)",2025-9-3 0:00:00,(WPO100),S250902A,(CX100/2%)(SV02/2%),(MTD1501L/20%),(2)(#6),정주현,"(220,239)*(초/90/BA)",(>353)*(가/90/2B),,(10일양호)*(BA),,,0,0,0,0,,2.0,6.0
2934.0,"건축내외장재용(WPVC,702P 대체) - (S250902B - MTD 20% CX100 2% SV02 2% 사선100)",2025-9-3 0:00:00,(WPO100),S250902B,(CX100/2%)(SV02/2%),(MTD1501L/20%),(2)(#6),정주현,"(188,155)*(초/90/BA)",(>460)*(가/90/2B),,(10일양호)*(BA),,,0,0,0,0,,2.0,6.0
2935.0,"건축내외장재용(WPVC,702P 대체) - (S250902C - MTD 20% CX100 2% SV02 2% 사선100)",2025-9-3 0:00:00,(WPO100),S250902C,(CX100/2%)(SV02/2%),(MTD1501L/20%),(2)(#6),정주현,"(245,241)*(초/90/BA)",(>540)*(가/90/2B),,(10일양호)*(BA),,,0,0,0,0,,2.0,6.0
2936.0,"가공용(BOPE적용SGO-426S,-113B/C대체)2864-TSR5903",2025-9-3 0:00:00,(BOPE40/BOPE40),918,(CX100/3.5%)(SV02/2%),(SA3/0.2%),(2)(#8),박다영,"(32,25)*(초/90/BA)","(/26>/137)*(가/90/BA,상재BA)",,,,,0,0,0,0,,2.0,8.0
2937.0,가공용(BOPE적용SGO-426대체)2865+CX100/3.5%,2025-9-3 0:00:00,(BOPE40/BOPE40),918,(CX100/3.5%)(SV02/2%),(TSR5903/10%),(2)(#8),박다영,"(118,116)*(초/90/BA)","(/100>/160)*(가/90/BA,상재BA)",,,,,0,0,0,0,,2.0,8.0
2938.0,가공용(BOPE적용SGO-453A대체)2927+BOPE,2025-9-3 0:00:00,(BOPE40/BOPE40),918:913=5:5,(CX100/1.0%)(SV02/1%),(TSR5903/20%),(2)(#8),박다영,"(196,234,212,239)*(초/90/BA)","(/191,232/228/>/273,280/335_탈리)*(가/90/BA,상재BA)",,,,,1,0,0,0,,2.0,8.0
2939.0,가공용(476PH 대체) 2353+CX100 2.0%+SV02 2.0%+TSR5903 15%,2025-9-4 0:00:00,(T75),918,(CX100/2%)(SV02/2%),(TSR5903/15%),(2)(#8),이민지,"(231,241)*(초/90/BA)",,(스탑마킹)*(150도15분/BA),,,,0,0,0,0,,2.0,8.0
2940.0,가공용(476PH 대체) 2939+913 점착제,2025-9-4 0:00:00,(T75),913,(CX100/2%)(SV02/2%),(TSR5903/15%),(2)(#8),이민지,"(290,281)*(초/90/BA)",,(스탑마킹)*(150도15분/BA),,,,0,0,0,0,,2.0,8.0
2941.0,가공용(476PH 대체) 2939+(918:913=5:5),2025-9-4 0:00:00,(T75),918:913=5:5,(CX100/2%)(SV02/2%),(TSR5903/15%),(2)(#8),이민지,"(239,263)*(초/90/BA)",,(스탑마킹)*(150도15분/BA),,,,0,0,0,0,,2.0,8.0
2942.0,건축내외장재용(DCM 이벤트 판넬용) 2711+peel oil (배면처리),2025-9-4 0:00:00,(BW68_200:1),921:913=5:5,(CX100/0.5%)(SV02/2%),(MTD1501L/20%),(2)(#10),이민지,"(384,384,358,357)*(초/90/BA)(267)*(초/180/DCM이벤트판넬)+(18)*(박리력/180)",,,,,,0,0,0,0,,2.0,10.0
2943.0,"건축내외장재용(WPVC,702P 대체) - (S250903E - MTD 20% CX100 2% SV02 2% 사선100)",2025-9-4 0:00:00,(WPO100),S250903E,(CX100/2%)(SV02/2%),(MTD1501L/20%),(2)(#6),정주현,"(265,273)*(초/90/BA)",(>400)*(가/90/2B),,(10일양호)*(BA),,,0,0,0,0,,2.0,6.0
2944.0,"건축내외장재용(WPVC,702P 대체) - (S250903F - MTD 20% CX100 2% SV02 2% 사선100)",2025-9-4 0:00:00,(WPO100),S250903F,(CX100/2%)(SV02/2%),(MTD1501L/20%),(2)(#6),정주현,"(248,242)*(초/90/BA)",(>390)*(가/90/2B),,(8일백탁)*(BA),,,0,0,0,0,,2.0,6.0
2945.0,"건축내외장재용(WPVC,702P 대체) - (S250903G - MTD 20% CX100 2% SV02 2% 사선100)",2025-9-4 0:00:00,(WPO100),S250903G,(CX100/2%)(SV02/2%),(MTD1501L/20%),(2)(#6),정주현,"(313,304)*(초/90/BA)(306)*(초/90/2B)(202)*(초/90/재원)(280)*(초/90/HL)","(>550,450,454)*(가/90/2B)",,(10일양호)*(BA),,,0,0,0,0,"913F : (123)*(초/90/HL),(293)*(가/90/2B),(252)*(가/90/재원)",2.0,6.0
2946.0,"건축내외장재용(WPVC,702P 대체) - (S250903H - MTD 20% CX100 2% SV02 2% 사선100)",2025-9-4 0:00:00,(WPO100),S250903H,(CX100/2%)(SV02/2%),(MTD1501L/20%),(2)(#6),정주현,"(275,265)*(초/90/BA)",(>550)*(가/90/2B),,(10일양호)*(BA),,,0,0,0,0,"701B : (110)*(가/90/HL),(145)*(가/90/2B),(110)*(가/90/재원)",2.0,6.0
2947.0,"가공용(BOPE적용SGO-426S,-113B/C대체)2936+918A사선120",2025-9-4 0:00:00,(BOPE40/BOPE40),918,(CX100/3.5%)(SV02/2%),(SA3/0.3%),(5)(#8),박다영,"(25,30)*(초/90/BA)","(/13>/102)*(가/90/BA,상재BA)",,,,,1,0,0,0,,5.0,8.0
2948.0,가공용(BOPE적용SGO-426대체)2937+4배합,2025-9-4 0:00:00,(BOPE40/BOPE40),918,(CX100/3.5%)(SV02/2%),(TSR5903/10%),(4)(#8),박다영,"(111,108)*(초/90/BA)","(/80>/165)*(가/90/BA,상재BA)",,,,,1,0,0,0,,4.0,8.0
2949.0,가공용(476PH 대체) 2941+CX100 3.0%+TSR5903 10%,2025-9-5 0:00:00,(T75),918:913=5:5,(CX100/3.0%)(SV02/2%),(TSR5903/10%),(2)(#8),이민지,"(183,189)*(초/90/BA)",,(양호)*(150도15분/BA),,,,0,0,0,0,,2.0,8.0
2950.0,가공용(476PH 대체) 2949+2.7배합,2025-9-5 0:00:00,(T75),918:913=5:5,(CX100/3.0%)(SV02/2%),(TSR5903/10%),(2.7)(#8),이민지,"(177,181)*(초/90/BA)",,(양호)*(150도15분/BA),,,,0,0,0,0,,2.7,8.0
2951.0,가공용(476PH 대체) 2950+CX100 2.0%,2025-9-5 0:00:00,(T75),918:913=5:5,(CX100/2.0%)(SV02/2%),(TSR5903/10%),(2.7)(#8),이민지,"(196,201)*(초/90/BA)",,(양호)*(150도15분/BA),,,,0,0,0,0,,2.7,8.0
2952.0,동국 빅스톤 지붕용 921A 사선50mesh,2025-9-5 0:00:00,(DCM58),921,(CX100/0.5%)(SV02/2%),(MTD1501L/20%),(1.2)(#38),이민지,"(672,624)*(초/90/BA)",,,,,,0,0,0,0,,1.2,38.0
2953.0,동국 빅스톤 지붕용 2952+CX100 0.2%+MTD1501L 15%,2025-9-5 0:00:00,(DCM58),921,(CX100/0.2%)(SV02/0.5%),(MTD1501L/15%),(1.2)(#38),이민지,"(666,647)*(초/90/BA)",,,,,,0,0,0,0,,1.2,38.0
2954.0,동국 빅스톤 지붕용 2953+사선60mesh,2025-9-5 0:00:00,(DCM58),921,(CX100/0.2%)(SV02/0.5%),(MTD1501L/15%),(1.2)(#12),이민지,"(532,517)*(초/90/BA)",,,,,,0,0,0,0,,1.2,12.0
2955.0,기초실험(신규이형제 적용검토) 코로나 반대측 PEEL OIL,2025-9-5 0:00:00,(G75_코로나 반대 200:1),920,(CX100/0.8%)(SV02/0.5%),(MTD1501L/10%),(1.2)(#12),노항우,"(295,280/260,270/285,260/310,290)*(초/90/BA/항0~1.5주)",(>500/610_탈리/645_백탁/630_탈리)*(가/90/BA/항0~1.5주),,,,,0,0,0,0,,1.2,12.0
2956.0,기초실험(신규이형제 적용검토) 코로나 반대측 톨루엔,2025-9-5 0:00:00,(G75_코로나 반대측 톨루엔),920,(CX100/0.8%)(SV02/0.5%),(MTD1501L/10%),(1.2)(#12),노항우,"(345,330/340,365/365,365/420,430)*(초/90/BA/항0~1.5주)",(>495/575_탈리/555_탈리/700_탈리)*(가/90/BA/항0~1.5주),,,,,0,0,0,0,,1.2,12.0
2957.0,"가공용(BOPE적용SGO-426S,-113B/C대체)2947+4배합",2025-9-5 0:00:00,(BOPE40/BOPE40),918,(CX100/3.5%)(SV02/2%),(SA3/0.3%),(4)(#8),박다영,"(16,19)*(초/90/BA)","(/25/53>/80/89)*(가/90/BA,상재BA,430RE)",,,,,0,0,0,0,,4.0,8.0
2958.0,"가공용(BOPE적용SGO-426S,-113B/C대체)922A사선120",2025-9-5 0:00:00,(BOPE40/BOPE40),922,(CX100/4.5%)(SV02/3%),(SA3/0.3%),(6.5)(#8),박다영,"(12,13)*(초/90/BA)","(//>/54/72)*(가/90/BA,상재BA,430RE)",,,,,0,0,0,0,,6.5,8.0
2959.0,가공용(BOPE적용SGO-426대체)2948+SA3 0.2%,2025-9-5 0:00:00,(BOPE40/BOPE40),918,(CX100/3.5%)(SV02/2%),(TSR5903/10%)(SA3/0.2%),(4)(#8),박다영,"(51,66)*(초/90/BA)","(/53/67/56>/134/124/188)*(가/90/BA,상재BA,430RE,200계열)",,,,,1,0,0,0,,4.0,8.0
2960.0,"건축내외장재용(WPVC,702P 대체) - (S250903G - MTD 10% CX100 2% SV02 2% 사선100)",2025-9-5 0:00:00,(WPO100),S250903G,(CX100/2%)(SV02/2%),(MTD1501L/10%),(2)(#6),정주현,,,,,,,0,0,0,0,,2.0,6.0
2961.0,"건축내외장재용(WPVC,702P 대체) - (S250903H - MTD 10% CX100 2% SV02 2% 사선100)",2025-9-5 0:00:00,(WPO100),S250903H,(CX100/2%)(SV02/2%),(MTD1501L/10%),(2)(#6),정주현,,,,,,,0,0,0,0,,2.0,6.0
2962.0,기초실험(신규이형제 적용검토) K100DI,2025-9-5 0:00:00,(G75_K100DI 200:1),920,(CX100/0.8%)(SV02/0.5%),(MTD1501L/10%),(1.2)(#12),노항우,"(275,290/255,275/245,285/310,325)*(초/90/BA/항0~1.5주)",(>420/590_백탁/635_백탁/620_탈리)*(가/90/BA/항0~1.5주),,,,,0,0,0,0,,1.2,12.0
2963.0,기초실험(신규이형제 적용검토) K100H,2025-9-5 0:00:00,(G75_K100H 200:1),920,(CX100/0.8%)(SV02/0.5%),(MTD1501L/10%),(1.2)(#12),노항우,"(365,295/235,225/245,260/330,250)*(초/90/BA/항0~1.5주)",(>510/500_백탁/640_백탁/640_탈리)*(가/90/BA/항0~1.5주),,,,,0,0,0,0,,1.2,12.0
2964.0,가공용(476PH 대체) 2951+CX100 1.5%,2025-9-8 0:00:00,(T75),918:913=5:5,(CX100/1.5%)(SV02/2%),(TSR5903/10%),(2.7)(#8),이민지,"(217,220)*(초/90/BA)",,(스탑마킹)*(150도15분/BA),,,,0,0,0,0,,2.7,8.0
2965.0,가공용(476PH 대체) 2951+TSR5903 15%,2025-9-8 0:00:00,(T75),918:913=5:5,(CX100/2.0%)(SV02/2%),(TSR5903/15%),(2.7)(#8),이민지,"(232,256)*(초/90/BA)",,(스탑마킹)*(150도15분/BA),,,,0,0,0,0,,2.7,8.0
2966.0,"가공용(BOPE적용SGO-426S,-113B/C대체)918J+6배합+BOPE",2025-9-8 0:00:00,(BOPE40/BOPE40),918,(CX100/3.5%)(SV02/2%),(TSR5903/10%)(SA3/0.2%),(6)(#8),박다영,"(41,41,42,42,48,51,47,45)*(초/90/BA)","(/42,30/35/47,47/37,44/47/56>135,135/111,87/95/102,117/125,135/110/95)*(가/90/BA,상재BA,상재#4,430RE,200계열,KINSCO430BA,용진430BA)+(>105/115)*(가:60도5d/90/BA,상재BA)",,,,,1,0,0,0,,6.0,8.0
2967.0,"가공용(BOPE적용SGO-426S,-113B/C대체)918J+TSR5903 5%+BOPE",2025-9-8 0:00:00,(BOPE40/BOPE40),918,(CX100/3.5%)(SV02/2%),(TSR5903/5%)(SA3/0.2%),(2)(#8),박다영,"(63,69,68,71)*(초/90/BA)","(/58/98/82>185/187/157/209)*(가/90/BA,상재BA,430RE,200계열)",,,,,1,0,0,0,,2.0,8.0
2968.0,"가공용(BOPE적용SGO-426S,-113B///C대체)918J+TSR5903 5%+4배합+BOPE",2025-9-8 0:00:00,(BOPE40/BOPE40),918,(CX100/3.5%)(SV02/2%),(TSR5903/5%)(SA3/0.2%),(4)(#8),박다영,"(46,44,45,55)*(초/90/BA)","(/44/63>145/139/122)*(가/90/BA,상재BA,430RE)",,,,,1,0,0,0,이해는 안되지만 918O+BOPE 샘플의 후기가 강하다는 의견. 아무튼 T45와 BOPE 점착 사양은 분리하는 것으로 결정함.,4.0,8.0
2969.0,"가공용(BOPE적용SGO-426S,-113B/C대체)918J+4배합+T45",2025-9-8 0:00:00,(T45/T45),918,(CX100/3.5%)(SV02/2%),(TSR5903/10%)(SA3/0.2%),(4)(#8),박다영,"(89,101)*(초/90/BA)","(/84/111/100>/224/220/282)*(가/90/BA,상재BA,430RE,200계열)",,,,,1,0,0,0,,4.0,8.0
2970.0,"가공용(BOPE적용SGO-426S,-113B/C대체)918J+6배합+T45",2025-9-8 0:00:00,(T45/T45),918,(CX100/3.5%)(SV02/2%),(TSR5903/10%)(SA3/0.2%),(6)(#8),박다영,"(71,39)*(초/90/BA)","(/40/55/55>/91/155/227)*(가/90/BA,상재BA,430RE,200계열)",,,,,1,0,0,0,,6.0,8.0
2971.0,"가공용(BOPE적용SGO-426S,-113B/C대체)918J+TSR5903 5%+T45",2025-9-8 0:00:00,(T45/T45),918,(CX100/3.5%)(SV02/2%),(TSR5903/5%)(SA3/0.2%),(2)(#8),박다영,"(102,85)*(초/90/BA)","(/86/117/103>/220/204/276)*(가/90/BA,상재BA,430RE,200계열)",,,,,1,0,0,0,,2.0,8.0
2973.0,장기물성개선용(인산계 유화제 적용 검토) 920C ref.,2025-9-8 0:00:00,(G75_200:1),920,(CX100/0.8%)(SV02/2%),(MTD1501L/10%),(1.2)(#12),노항우,"(300,300,302,301/300,300/320,340,392,398/330,315,349,310/410,405)*(초/90/BA/항0~2주)","(>570/525_백탁/580_탈리,668_탈리/545_탈리,696_탈리/605_탈리)*(가/90/BA/항0~2주)",,,,,0,0,0,0,,1.2,12.0
2974.0,장기물성개선용(인산계 유화제 적용 검토) 920C + 인산계 유화제 적용 점착제,2025-9-8 0:00:00,(G75_200:1),S250814H,(CX100/0.8%)(SV02/2%),(MTD1501L/10%),(1.2)(#12),노항우,"(315,295,331,302,/335,330/360,360,421,409/345,355,340,348/420,395)*(초/90/BA/항0~2주)","(>565,611/625/590_탈리,687_탈리/645_탈리,727_탈리/530_탈리)*(가/90/BA/항0~2주)",,,,,0,0,0,0,,1.2,12.0
2975.0,동국 빅스톤 지붕용 2953+MTD1501L 10%,2025-9-9 0:00:00,(DCM58),921,(CX100/0.2%)(SV02/0.5%),(MTD1501L/10%),(1.2)(#38),이민지,"(714,672)*(초/90/BA)",,,,,,0,0,0,0,,1.2,38.0
2976.0,동국 빅스톤 지붕용 2975+CX100 0.5%,2025-9-9 0:00:00,(DCM58),921,(CX100/0.5%)(SV02/0.5%),(MTD1501L/10%),(1.2)(#38),이민지,"(583,554)*(초/90/BA)",,,,,,0,0,0,0,,1.2,38.0
2977.0,동국 빅스톤 지붕용 2976+MTD1501L 15%,2025-9-9 0:00:00,(DCM58),921,(CX100/0.5%)(SV02/0.5%),(MTD1501L/15%),(1.2)(#38),이민지,"(682,667)*(초/90/BA)",,,,,,0,0,0,0,,1.2,38.0
2978.0,동국 빅스톤 지붕용 2976+SV02 1.0%,2025-9-9 0:00:00,(DCM58),921,(CX100/0.5%)(SV02/1.0%),(MTD1501L/10%),(1.2)(#38),이민지,"(557,559)*(초/90/BA)",,,,,,0,0,0,0,,1.2,38.0
2979.0,동국 빅스톤 지붕용 2978+MTD1501L 15%,2025-9-9 0:00:00,(DCM58),921,(CX100/0.5%)(SV02/1.0%),(MTD1501L/15%),(1.2)(#38),이민지,"(664,626)*(초/90/BA)",,,,,,0,0,0,0,,1.2,38.0
2980.0,"가공용(BOPE적용SGO-426S,-113B/C대체)918J+8배합+T45",2025-9-9 0:00:00,(T45/T45),918,(CX100/3.5%)(SV02/2%),(TSR5903/10%)(SA3/0.2%),(8)(#8),박다영,"(56,44)*(초/90/BA)","(/49/68/36>/205/189/191)*(가/90/BA,상재BA,430RE,200계열)",,,,,1,0,0,0,,8.0,8.0
2981.0,"가공용(BOPE적용SGO-426S,-113B/C대체)2972+6배합",2025-9-9 0:00:00,(T45/T45),918,(CX100/3.5%)(SV02/2%),(TSR5903/5%)(SA3/0.2%),(6)(#8),박다영,"(43,49)*(초/90/BA)","(/30/45/27>/113/120/147)*(가/90/BA,상재BA,430RE,200계열)",,,,,1,0,0,0,,6.0,8.0
2982.0,동국 빅스톤 지붕용 2977+MTD1501L 20%,2025-9-10 0:00:00,(DCM58),921,(CX100/0.5%)(SV02/0.5%),(MTD1501L/20%),(1.2)(#38),이민지,"(708,727)*(초/90/BA)",,,,,,0,0,0,0,,1.2,38.0
2983.0,동국 빅스톤 지붕용 2977+MTD1501L 25%,2025-9-10 0:00:00,(DCM58),921,(CX100/0.5%)(SV02/0.5%),(MTD1501L/25%),(1.2)(#38),이민지,"(776,815,778,795)*(초/90/BA)",,,,,,0,0,0,0,,1.2,38.0
2984.0,동국 빅스톤 지붕용 2977+MTD1501L 30%,2025-9-10 0:00:00,(DCM58),921,(CX100/0.5%)(SV02/0.5%),(MTD1501L/30%),(1.2)(#38),이민지,"(851,826)*(초/90/BA)",,,,,,0,0,0,0,,1.2,38.0
2985.0,동국 빅스톤 지붕용 2977+SV02 0%,2025-9-10 0:00:00,(DCM58),921,(CX100/0.5%),(MTD1501L/15%),(1.2)(#38),이민지,"(617,627)*(초/90/BA)",,,,,,0,0,0,0,,1.2,38.0
2986.0,가공용(476PH 대체) 2951+(913:918=7:3),2025-9-10 0:00:00,(T75),918:913=3:7,(CX100/2.0%)(SV02/2%),(TSR5903/10%),(2.7)(#8),이민지,"(207,218)*(초/90/BA)",,(스탑마킹)*(150도15분/BA),,,,0,0,0,0,,2.7,8.0
2987.0,가공용(476PH 대체) 2986+CX100 2.5%,2025-9-10 0:00:00,(T75),918:913=3:7,(CX100/2.5%)(SV02/2%),(TSR5903/10%),(2.7)(#8),이민지,"(198,202)*(초/90/BA)",,(양호)*(150도15분/BA),,,,0,0,0,0,,2.7,8.0
2988.0,가공용(476PH 대체) 2987+TSR 5903 15%,2025-9-10 0:00:00,(T75),918:913=3:7,(CX100/2.5%)(SV02/2%),(TSR5903/15%),(2.7)(#8),이민지,"(207,236)*(초/90/BA)",,(양호)*(150도15분/BA),,,,0,0,0,0,,2.7,8.0
2989.0,가공용(BOPE적용SGO-426대체)2959+2배합 (2864재현),2025-9-10 0:00:00,(BOPE40/BOPE40),918,(CX100/3.5%)(SV02/2%),(TSR5903/10%)(SA3/0.2%),(2)(#8),박다영,"(90,87,90,90)*(초/90/BA)","(/90/50/110/90>200/217/93/172/208)*(가/90/BA,상재BA,상재#4,430RE,200계열)",,,,,1,0,0,0,선정,2.0,8.0
2990.0,"가공용(BOPE적용SGO-426S,-113B/C대체)919A사선120+BOPE",2025-9-10 0:00:00,(BOPE40/BOPE40),919:918=1:1,(CX100/2%)(SV02/1.5%),(SA3/0.3%),(3)(#8),박다영,"(40,34)*(초/90/BA)","(/38/90/63>/110/145/155)*(가/90/BA,상재BA,430RE,200계열)",,,,,1,0,0,0,,3.0,8.0
2991.0,"건축내외장재용(WPVC,702P 대체) - (S250908A - MTD 20% CX100 2% SV02 2% 사선100)",2025-9-9 0:00:00,(WPO100),S250908A,(CX100/2%)(SV02/2%),(MTD1501L/20%),(2)(#6),정주현,"(210,200)*(초/90/BA)(200)*(초/90/2B)",(>430)*(가/90/2B),(양호)*(150도15분/BA),(8일백탁)*(BA),,,0,0,0,0,701B (56>)*(초/90/재원),2.0,6.0
2992.0,"건축내외장재용(WPVC,702P 대체) - (S250908B - MTD 20% CX100 2% SV02 2% 사선100)",2025-9-9 0:00:00,(WPO100),S250908B,(CX100/2%)(SV02/2%),(MTD1501L/20%),(2)(#6),정주현,"(306,300)*(초/90/BA)(234)*(초/90/2B)(240)*(초/90/재원)(300)*(초/90/HL)","(>448,380)*(가/90/2B),(>317)*(가/90/HL)",(양호)*(150도15분/BA),,,,0,0,0,0,,2.0,6.0
2993.0,"건축내외장재용(WPVC,702P 대체) - (S250908C - MTD 20% CX100 2% SV02 2% 사선100)",2025-9-9 0:00:00,(WPO100),S250908C,(CX100/2%)(SV02/2%),(MTD1501L/20%),(2)(#6),정주현,"(352,367)*(초/90/BA)(360)*(초/90/2B)",(>600)*(가/90/2B),(스탑마킹)*(150도15분/BA),,,,0,0,0,0,,2.0,6.0
2994.0,"건축내외장재용(DCM 이벤트 판넬용) 921A, 2배, 사선100",2025-9-11 0:00:00,(합포BW68/합포BW68),921,(CX100/0.5%)(SV02/2%),(MTD1501L/20%),(2)(#10),이민지,"(515,490)*(초/90/BA)",,,,,,0,0,0,0,,2.0,10.0
2995.0,"건축내외장재용(DCM 이벤트 판넬용) 921B, 2배, 사선100",2025-9-11 0:00:00,(합포BW68/합포BW68),921:913=5:5,(CX100/1.25%)(SV02/2%),(MTD1501L/10%),(2)(#10),이민지,"(329,302,310,338)*(초/90/BA)(109)*(초/90/DCM이벤트판넬)",,"(양호/양호)*(150도15분,80도3시간/BA)",,,,0,0,0,0,,2.0,10.0
2996.0,"건축내외장재용(DCM 이벤트 판넬용) 921C, 2배, 사선100",2025-9-11 0:00:00,(합포BW68/합포BW68),921:913=5:5,(CX100/0.5%)(SV02/2%),(MTD1501L/20%),(2)(#10),이민지,"(419,421,466,451)*(초/90/BA)(187)*(초/90/DCM이벤트판넬)",,"(스탑마킹/스탑마킹)*(150도15분,80도3시간/BA)",,,,0,0,0,0,,2.0,10.0
2997.0,건축내외장재용(DCM 이벤트 판넬용) 2996+SV02 1.0%,2025-9-11 0:00:00,(합포BW68/합포BW68),921:913=5:5,(CX100/0.5%)(SV02/1%),(MTD1501L/20%),(2)(#10),이민지,"(447,458)*(초/90/BA)",,,,,,0,0,0,0,,2.0,10.0
2998.0,건축내외장재용(DCM 이벤트 판넬용) 2997+CX100 0.3%,2025-9-11 0:00:00,(합포BW68/합포BW68),921:913=5:5,(CX100/0.3%)(SV02/1%),(MTD1501L/20%),(2)(#10),이민지,"(474,477)*(초/90/BA)",,,,,,0,0,0,0,,2.0,10.0
2999.0,건축내외장재용(DCM 이벤트 판넬용) 2997+MTD1501L 10%,2025-9-11 0:00:00,(합포BW68/합포BW68),921:913=5:5,(CX100/0.5%)(SV02/1%),(MTD1501L/10%),(2)(#10),이민지,"(453,432)*(초/90/BA)",,,,,,0,0,0,0,,2.0,10.0
3000.0,건축내외장재용(DCM 이벤트 판넬용) 2999+CX100 0.3%,2025-9-11 0:00:00,(합포BW68/합포BW68),921:913=5:5,(CX100/0.3%)(SV02/1%),(MTD1501L/10%),(2)(#10),이민지,"(401,414)*(초/90/BA)",,,,,,0,0,0,0,,2.0,10.0
2972.0,"가공용(BOPE적용SGO-426S,-113B/C대체)918J+TSR5903 5%+4배합+T45",2025-9-8 0:00:00,(T45/T45),918,(CX100/3.5%)(SV02/2%),(TSR5903/5%)(SA3/0.2%),(4)(#8),박다영,"(61,72)*(초/90/BA)","(/58/80/>/228/168/234)*(가/90/BA,상재BA,430RE,200계열)",,,,,1,0,0,0,,4.0,8.0
3011.0,약점용(SGO-103A대체/VN도포) 918A,2025-9-5 0:00:00,(T45/T45),918,(CX100/3.5%)(SV02/2%),(SA3/0.3%),(5)(#3),진호철,(23)*(초/90/BA/VN),(>87)*(가/90/BA/VN),,,,,0,0,0,0,,5.0,3.0
3001.0,"가공용(BOPE적용SGO-426S,-113B/C대체)2990+CX100 2.5%",2025-9-11 0:00:00,(BOPE40/BOPE40),919:918=1:1,(CX100/2.5%)(SV02/1.5%),(SA3/0.3%),(3)(#8),박다영,"(42,37)*(초/90/BA)","(/37/80/39>/88/131/119)*(가/90/BA,상재BA,430RE,200계열)",,,,,0,0,0,0,,3.0,8.0
3002.0,"가공용(BOPE적용SGO-426S,-113B/C대체)2990+CX100 3%",2025-9-11 0:00:00,(BOPE40/BOPE40),919:918=1:1,(CX100/3%)(SV02/1.5%),(SA3/0.3%),(3)(#8),박다영,"(37,25)*(초/90/BA)","(/40/73/45>/118/123/134)*(가/90/BA,상재BA,430RE,200계열)",,,,,0,0,0,0,,3.0,8.0
3003.0,"건축내외장재용(WPVC,702P 대체) - (S250903G - MTD 20% CX100 2% SV02 2% 사선100)",2025-9-11 0:00:00,(WPO100),S250903G,(CX100/2%)(SV02/2%),(MTD1501L/20%),(2)(#6),정주현,"(280,290)*(초/90/BA)",,,,,,0,0,0,0,,2.0,6.0
3004.0,"건축내외장재용(WPVC,702P 대체) - (S250903G - MTD 20% CX100 2% SV02 1% 사선100)",2025-9-11 0:00:00,(WPO100),S250903G,(CX100/2%)(SV02/1%),(MTD1501L/20%),(2)(#6),정주현,"(210,220)*(초/90/BA)",,,,,,0,0,0,0,,2.0,6.0
3005.0,"건축내외장재용(WPVC,702P 대체) - (S250903G - MTD 15% CX100 2% SV02 2% 사선100)",2025-9-11 0:00:00,(WPO100),S250903G,(CX100/2%)(SV02/2%),(MTD1501L/20%),(2)(#6),정주현,"(250,260)*(초/90/BA)",,,,,,0,0,0,0,,2.0,6.0
3006.0,"건축내외장재용(WPVC,702P 대체) - (S250903G - MTD 15% CX100 2% SV02 1% 사선100)",2025-9-11 0:00:00,(WPO100),S250903G,(CX100/2%)(SV02/1%),(MTD1501L/20%),(2)(#6),정주현,"(204,196)*(초/90/BA)",,,,,,0,0,0,0,,2.0,6.0
3007.0,"건축내외장재용(WPVC,702P 대체) - (S250903G:918 7:3 - MTD 15% CX100 2% SV02 2% 사선100)",2025-9-11 0:00:00,(WPO100),S250903G:918=7:3,(CX100/2%)(SV02/2%),(MTD1501L/20%),(2)(#6),정주현,"(200,193)*(초/90/BA)",,,,,,0,0,0,0,,2.0,6.0
3008.0,"가공용(BOPE적용SGO-426S,-113B/C대체)2990+SV02 2%",2025-9-11 0:00:00,(BOPE40/BOPE40),919:918=1:1,(CX100/2%)(SV02/2%),(SA3/0.3%),(3)(#8),노항우,"(43,37)*(초/90/BA)","(/38/87/40>/127/155/130)*(가/90/BA,상재BA,430RE,200계열)",,,,,0,0,0,0,,3.0,8.0
3009.0,"가공용(BOPE적용SGO-426S,-113B/C대체)2990+SV02 3%",2025-9-11 0:00:00,(BOPE40/BOPE40),919:918=1:1,(CX100/2%)(SV02/3%),(SA3/0.3%),(3)(#8),노항우,"(39,43)*(초/90/BA)","(/34/84/48>/120/128/131)*(가/90/BA,상재BA,430RE,200계열)",,,,,0,0,0,0,,3.0,8.0
3010.0,가공용(BOPE적용SGO-433B 대체) 919B 사양 검토,2025-9-12 0:00:00,(BOPE40/BOPE40),919,(CX100/1.2%)(SV02/1%),(TSR5903/10%),(2)(#8),노항우,,,,,,,0,0,0,0,,2.0,8.0
3012.0,약점용(SGO-103A대체/VN도포) 918A + TSR5903/5%,2025-9-5 0:00:00,(T45/T45),918,(CX100/3.5%)(SV02/2%),(TSR5903/5%)(SA3/0.3%),(5)(#3),진호철,(25)*(초/90/BA/VN),(>50)*(가/90/BA/VN),,,,,0,0,0,0,,5.0,3.0
3013.0,약점용(SGO-103A대체/VN도포) 918A + TSR5903/10%,2025-9-5 0:00:00,(T45/T45),918,(CX100/3.5%)(SV02/2%),(TSR5903/10%)(SA3/0.3%),(5)(#3),진호철,(26)*(초/90/BA/VN),(>61)*(가/90/BA/VN),,,,,0,0,0,0,,5.0,3.0
3014.0,약점용(SGO-103A대체/VN도포) 922A,2025-9-5 0:00:00,(T45/T45),922,(CX100/4.5%)(SV02/3%),(SA3/0.3%),(6.5)(#3),진호철,(7)*(초/90/BA/VN),(>56)*(가/90/BA/VN),,,,,0,0,0,0,,6.5,3.0
3015.0,약점용(SGO-103A대체/VN도포) 922A + 918:922=5:5,2025-9-5 0:00:00,(T45/T45),918:922=5:5,(CX100/4.5%)(SV02/3%),(TSR5903/5%)(SA3/0.3%),(6.5)(#3),진호철,(11)*(초/90/BA/VN),(>38)*(가/90/BA/VN),,,,,0,0,0,0,,6.5,3.0
3016.0,약점용(SGO-103A대체/VN도포) 922A + 918:922=8:2,2025-9-5 0:00:00,(T45/T45),918:922=8:2,(CX100/4.5%)(SV02/3%),(TSR5903/10%)(SA3/0.3%),(6.5)(#3),진호철,(13)*(초/90/BA/VN),(>38)*(가/90/BA/VN),,,,,0,0,0,0,,6.5,3.0
3017.0,약점용(SGO-103A대체/VN도포) 918P,2025-9-5 0:00:00,(T45/T45),918,(CX100/4.5%)(SV02/2%),(SA3/0.3%),(6.5)(#3),진호철,(12)*(초/90/BA/VN),(>32)*(가/90/BA/VN),,,,,1,0,0,0,,6.5,3.0
3018.0,약점용(SGO-103A대체/VN도포) 918P + TSR5903/5%,2025-9-5 0:00:00,(T45/T45),918,(CX100/4.5%)(SV02/2%),(TSR5903/5%)(SA3/0.3%),(6.5)(#3),진호철,(16)*(초/90/BA/VN),(>65)*(가/90/BA/VN),,,,,1,0,0,0,,6.5,3.0
3020.0,"가공용(BOPE적용SGO-426S,-113B/C대체) 918J + #3bar",2025-9-9 0:00:00,(T45/T45),918,(CX100/3.5%)(SV02/2%),(TSR5903/10%)(SA3/0.2%),(2)(#3),진호철,"(54,45)*(초/90/BA/VN)",(>110)*(가/90/BA/VN),,,,,1,0,0,0,,2.0,3.0
3021.0,"가공용(BOPE적용SGO-426S,-113B/C대체) #2970 + #3bar",2025-9-9 0:00:00,(T45/T45),918,(CX100/3.5%)(SV02/2%),(TSR5903/10%)(SA3/0.2%),(6)(#3),진호철,"(26,20)*(초/90/BA/VN)",(>59)*(가/90/BA/VN),,,,,1,0,0,0,,6.0,3.0
3022.0,"가공용(BOPE적용SGO-426S,-113B/C대체) 918A#3bar",2025-9-9 0:00:00,(T45/T45),918,(CX100/3.5%)(SV02/2%),(SA3/0.3%),(5)(#3),진호철,"(21,21)*(초/90/BA/VN)",(>82)*(가/90/BA/VN),,,,,1,0,0,0,,5.0,3.0
3023.0,"가공용(BOPE적용SGO-426S,-113B/C대체) 918A#3bar + TSR5903/5%",2025-9-9 0:00:00,(T45/T45),918,(CX100/3.5%)(SV02/2%),(TSR5903/5%)(SA3/0.3%),(5)(#3),진호철,"(22,23)*(초/90/BA/VN)",(>74)*(가/90/BA/VN),,,,,1,0,0,0,,5.0,3.0
3024.0,"가공용(BOPE적용SGO-426S,-113B/C대체) 918A#3bar + TSR5903/10%",2025-9-9 0:00:00,(T45/T45),918,(CX100/3.5%)(SV02/2%),(TSR5903/10%)(SA3/0.3%),(5)(#3),진호철,"(27,30)*(초/90/BA/VN)",(>70)*(가/90/BA/VN),,,,,1,0,0,0,,5.0,3.0
3025.0,"가공용(BOPE적용SGO-426S,-113B/C대체) 918J + #8bar",2025-9-10 0:00:00,(T45/T45),918,(CX100/3.5%)(SV02/2%),(TSR5903/10%)(SA3/0.2%),(2)(#8),진호철,"(93,96)*(초/90/BA/VN)",(>190)*(가/90/BA/VN),,,,,1,0,0,0,,2.0,8.0
3026.0,"가공용(BOPE적용SGO-426S,-113B/C대체) 3025 + 4배합",2025-9-10 0:00:00,(T45/T45),918,(CX100/3.5%)(SV02/2%),(TSR5903/10%)(SA3/0.2%),(4)(#8),진호철,"(68,78)*(초/90/BA/VN)",(>130)*(가/90/BA/VN),,,,,1,0,0,0,,4.0,8.0
3027.0,"가공용(BOPE적용SGO-426S,-113B/C대체) 3025 + TSR5903/5%",2025-9-10 0:00:00,(T45/T45),918,(CX100/3.5%)(SV02/2%),(TSR5903/5%)(SA3/0.2%),(2)(#8),진호철,"(72,76)*(초/90/BA/VN)",(>160)*(가/90/BA/VN),,,,,1,0,0,0,,2.0,8.0
3028.0,가공용(BOPE적용SGO-426S-113B/C대체) 3027 + 3배합,2025-9-10 0:00:00,(T45/T45),918,(CX100/3.5%)(SV02/2%),(TSR5903/5%)(SA3/0.2%),(3)(#8),진호철,"(67,64)*(초/90/BA/VN)",(>153)*(가/90/BA/VN),,,,,1,0,0,0,,3.0,8.0
3029.0,"가공용(BOPE적용SGO-426S,-113B/C대체) 3027 + 4배합",2025-9-10 0:00:00,(T45/T45),918,(CX100/3.5%)(SV02/2%),(TSR5903/5%)(SA3/0.2%),(4)(#8),진호철,"(63,60)*(초/90/BA/VN)",(>140)*(가/90/BA/VN),,,,,1,0,0,0,,4.0,8.0
3019.0,약점용(SGO-103A대체/VN도포) 918P + TSR5903/10%,2025-9-5 0:00:00,(T45/T45),918,(CX100/4.5%)(SV02/2%),(TSR5903/10%)(SA3/0.3%),(6.5)(#3),진호철,(18)*(초/90/BA/VN),(>48)*(가/90/BA/VN),,,,,1,0,0,0,,6.5,3.0
3030.0,"건축내외장재용(WPVC,702P 대체) - (S250903G - MTD 20% CX100 2% SV02 2% 사선100)",2025-9-15 0:00:00,(WPO100/T45),S250903G,(CX100/2%)(SV02/2%),(MTD1501L/20%),(2)(#6),정주현,"(293,308)*(초/90/BA),(230)*(초/90/2B)",(>500)*(가/90/2B),(양호)*(150도15분/BA),(13일 양호)*(BA),,,0,0,0,0,,2.0,6.0
3031.0,"건축내외장재용(WPVC,702P 대체) - (S250912A - MTD 20% CX100 2% SV02 2% 사선100)",2025-9-15 0:00:00,(WPO100/T45),S250912A,(CX100/2%)(SV02/2%),(MTD1501L/20%),(2)(#6),정주현,"(339,335)*(초/90/BA),(325)*(초/90/2B)",(>518)*(가/90/2B),(양호)*(150도15분/BA),(13일 양호)*(BA),,,0,0,0,0,,2.0,6.0
3032.0,"건축내외장재용(WPVC,702P 대체) - (S250912B - MTD 20% CX100 2% SV02 2% 사선100)",2025-9-15 0:00:00,(WPO100/T45),S250912B,(CX100/2%)(SV02/2%),(MTD1501L/20%),(2)(#6),정주현,"(350,322)*(초/90/BA),(248)*(초/90/2B)",(>430)*(가/90/2B),(양호)*(150도15분/BA),(13일 양호)*(BA),,,0,0,0,0,,2.0,6.0
3033.0,"건축내외장재용(WPVC,702P 대체) - (S250912C - MTD 20% CX100 2% SV02 2% 사선100)",2025-9-15 0:00:00,(WPO100/T45),S250912C,(CX100/2%)(SV02/2%),(MTD1501L/20%),(2)(#6),정주현,"(343,333)*(초/90/BA),(290)*(초/90/2B)",(>423)*(가/90/2B),(양호)*(150도15분/BA),(13일 양호)*(BA),,,0,0,0,0,,2.0,6.0
3034.0,"건축내외장재용(WPVC,702P 대체) - (S250903G - MTD 20% CX100 2% SV02 2% 사선100)",2025-9-15 0:00:00,(WPO100/T45),S250903G,(CX100/2%)(SV02/2%),(MTD1501L/20%),(2)(#6),정주현,"(284,290)*(초/90/BA),(285)*(초/90/2B)",(>490)*(가/90/2B),(양호)*(150도15분/BA),(13일 양호)*(BA),,,0,0,0,0,,2.0,6.0
3035.0,"건축내외장재용(WPVC,702P 대체) - (S250912A - MTD 20% CX100 2% SV02 2% 사선100)",2025-9-15 0:00:00,(WPO100/T45),S250912A,(CX100/2%)(SV02/2%),(MTD1501L/20%),(2)(#6),정주현,"(320,305)*(초/90/BA),(360)*(초/90/2B)",(>440)*(가/90/2B),(양호)*(150도15분/BA),(13일 양호)*(BA),,,0,0,0,0,,2.0,6.0
3036.0,"건축내외장재용(WPVC,702P 대체) - (S250912B - MTD 20% CX100 2% SV02 2% 사선100)",2025-9-15 0:00:00,(WPO100/T45),S250912B,(CX100/2%)(SV02/2%),(MTD1501L/20%),(2)(#6),정주현,"(298,240)*(초/90/BA),(270)*(초/90/2B)",(>450)*(가/90/2B),(양호)*(150도15분/BA),(13일 양호)*(BA),,,0,0,0,0,,2.0,6.0
3037.0,"건축내외장재용(WPVC,702P 대체) - (S250912C - MTD 20% CX100 2% SV02 2% 사선100)",2025-9-15 0:00:00,(WPO100/T45),S250912C,(CX100/2%)(SV02/2%),(MTD1501L/20%),(2)(#6),정주현,"(263,300)*(초/90/BA),(340)*(초/90/2B)",(>480)*(가/90/2B),(양호)*(150도15분/BA),(13일 양호)*(BA),,,0,0,0,0,,2.0,6.0
3038.0,SGO-164G 대체 2742+CX100 0.2%+SV02 0.5%+MTD1501L 15%,2025-9-16 0:00:00,(T45),921,(CX100/0.2%)(SV02/0.5%),(MTD1501L/15%),(2)(#3),이민지,"(272,281)*(초/90/BA)",,,,,,0,0,0,0,,2.0,3.0
3039.0,가공용(BOPE적용SGO-453A대체)918C사선100,2025-9-16 0:00:00,(BOPE40/BOPE40),918,(CX100/1.75%)(SV02/2%),(TSR5903/17%),(2)(#10),박다영,"(190,175)*(초/90/BA)","(/180>240/255)*(가/90/BA,상재BA)",,,,,0,0,0,0,,2.0,10.0
3040.0,건축내외장재용(베트남로컬우드용제품개발)921A 적용검토,2025-9-17 0:00:00,(B45/B45),921,(CX100/0.5%)(SV02/2%),(MTD1501L/20%),(1.2)(#10),노항우,"(510,530)*(초/90/BA)",,"(탈리/탈리)*(150도15분,80도3시간/BA)",,,,0,0,0,0,,1.2,10.0
3041.0,건축내외장재용(베트남로컬우드용제품개발)3040+#8bar,2025-9-17 0:00:00,(B45/B45),921,(CX100/0.5%)(SV02/2%),(MTD1501L/20%),(1.2)(#8),노항우,"(460,465)*(초/90/BA)",,"(탈리/양호)*(150도15분,80도3시간/BA)",,,,0,0,0,0,,1.2,8.0
3042.0,건축내외장재용(베트남로컬우드용제품개발)3040+#12bar+MTD1501L/5%,2025-9-17 0:00:00,(B45/B45),921,(CX100/0.5%)(SV02/2%),(MTD1501L/5%),(1.2)(#12),노항우,"(330,325)*(초/90/BA)",,"(양호/양호)*(150도15분,80도3시간/BA)",,,,0,0,0,0,,1.2,12.0
3043.0,건축내외장재용(베트남로컬우드용제품개발)3040+#12bar+MTD1501L/0%,2025-9-17 0:00:00,(B45/B45),921,(CX100/0.5%)(SV02/2%),,(1.2)(#12),노항우,"(215,210)*(초/90/BA)",,"(양호/양호)*(150도15분,80도3시간/BA)",,,,0,0,0,0,,1.2,12.0
3044.0,레이저컷팅용 점착 제품 개발(컬러스텐_내지문코팅 타겟)920A 적용 검토,2025-9-17 0:00:00,(G75_200:1),920,(CX100/0.4%)(SV02/3%),(MTD1501L/10%),(1.2)(#12),노항우,"(370,345)*(초/90/BA)","(/265>/395)*(가/90/BA,컬러스텐내지문PCM)",,,,,0,0,0,0,,1.2,12.0
3045.0,레이저컷팅용 점착 제품 개발(컬러스텐_내지문코팅 타겟)3044+MTD1501L/20%,2025-9-17 0:00:00,(G75_200:1),920,(CX100/0.4%)(SV02/3%),(MTD1501L/20%),(1.2)(#12),노항우,"(465,465)*(초/90/BA)","(/350>/455)*(가/90/BA,컬러스텐내지문PCM)",,,,,0,0,0,0,,1.2,12.0
3046.0,레이저컷팅용 점착 제품 개발(컬러스텐_내지문코팅 타겟)921A 적용 검토,2025-9-17 0:00:00,(G75_200:1),921,(CX100/0.5%)(SV02/2%),(MTD1501L/20%),(1.2)(#12),노항우,"(535,555)*(초/90/BA)","(/380>/490)*(가/90/BA,컬러스텐내지문PCM)",,,,,0,0,1,0,레이저 컷팅 실패. 연박리에서 개선해야함.,1.2,12.0
3047.0,레이저컷팅용 점착 제품 개발(컬러스텐_내지문코팅 타겟)3046+MTD1501L/10%,2025-9-17 0:00:00,(G75_200:1),921,(CX100/0.5%)(SV02/2%),(MTD1501L/10%),(1.2)(#12),노항우,"(435,395)*(초/90/BA)","(/320>/475)*(가/90/BA,컬러스텐내지문PCM)",,,,,0,0,0,0,,1.2,12.0
3048.0,"건축내외장재용(WPVC,702P 대체) - (S250903G - MTD 20% CX100 2% SV02 2% 사선100)",2025-9-17 0:00:00,(WPO100/T45),S250903G,(CX100/2%)(SV02/2%),(MTD1501L/20%),(2)(#6),정주현,"(332,293)*(초/90/BA),(330)*(초/90/2B)",(>470)*(가/90/2B),,(12일 양호)*(BA),,,0,0,0,0,,2.0,6.0
3139.0,"건축내외장재용(Lixil AL Profile,T-2509-03~06) 921A/사선60+MTD 15%",2025-9-25 0:00:00,(BW68/BW68),921,(CX100/0.5%)(SV02/2%),(MTD1501L/15%),(1.2)(#12),이민지,"(370,333)*(초/90/BA)",,"(그림자/오염)*(150도15분,80도3시간/BA)",,,,0,0,0,0,,1.2,12.0
3140.0,"건축내외장재용(Lixil AL Profile,T-2509-03~06) 921A/사선60+MTD 10%",2025-9-25 0:00:00,(BW68/BW68),921,(CX100/0.5%)(SV02/2%),(MTD1501L/10%),(1.2)(#12),이민지,"(304,274)*(초/90/BA)",,"(양호/오염)*(150도15분,80도3시간/BA)",,,,0,0,0,0,,1.2,12.0
