Repository: HyunchanAn/SG_DB

# SG_DB: 세계화학공업(주) 데이터 자산 및 모델 가중치 저장소

## 1. 개요
`SG_DB`는 SG_proj 파이프라인의 모든 시스템 모듈(001~015)에서 참조하는 마스터 데이터 웨어하우스(Data Warehouse)입니다. 
기존 `SG_proj_004` 모듈 내에 혼재되어 있던 원본 데이터(`raw_data`)와 데이터베이스 클러스터를 안전하게 보호하고 물리적으로 분리하기 위해 구축되었습니다.

> [!WARNING]
> 본 레포지토리는 Public으로 공개되지만, 보안 정책에 따라 실제 데이터가 담긴 `raw_data/` 폴더와 `postgres_data/` 바이너리 파일들은 `.gitignore`를 통해 업로드되지 않도록 차단되어 있습니다.
> 시스템을 처음 구축하는 개발자는 관리자에게 별도로 데이터 자산을 인계받아 이 폴더 내에 배치해야 합니다.

## 3. 원본 데이터 세부 명세 (`raw_data`)

`raw_data/` 디렉토리에는 AI 모델 학습(001 모듈) 및 DB 구축(004 모듈)의 근간이 되는 수년 치의 비정형/정형 데이터가 총망라되어 보관되어 있습니다.

1. **핵심 실험 데이터베이스 (합성 및 도포 이력)**
   - `데이터베이스 기반 자료/`: 23년 9월부터 현재까지 누적된 반기별 실험 결과(Lab 합성, Lab 도포, 견본, 양산품) 엑셀 시트 23종.

File: parsed_data/final_lab_coating.csv (part 10 of 19)
Lab 일련번호,분류,도포 날짜,원단,점착제,경화제,첨가제,도포량,작업자,점착력,가열압착,내열성,내후성,내습성,야외폭로,가공/유지력,절곡,레이저컷팅,내충격성,비고,도포두께_um,바코터번호
3141.0,"건축내외장재용(Lixil AL Profile,T-2509-03~06) 921A/사선60+MTD 5%",2025-9-25 0:00:00,(BW68/BW68),921,(CX100/0.5%)(SV02/2%),(MTD1501L/5%),(1.2)(#12),이민지,"(230,226)*(초/90/BA)",,"(양호/양호)*(150도15분,80도3시간/BA)",,,,0,0,0,0,,1.2,12.0
3142.0,"건축내외장재용(Lixil AL Profile,T-2509-03~06) 921A/사선60/8월 sampling 921",2025-9-25 0:00:00,(BW68/BW68),921,(CX100/0.5%)(SV02/2%),(MTD1501L/20%),(1.2)(#12),이민지,"(455,463)*(초/90/BA)",,"(백탁/오염)*(150도15분,80도3시간/BA)",,,,0,0,0,0,,1.2,12.0
3143.0,과제용(융합혁신/한소연PU적용)917B 사선50목 ref.,2025-9-25 0:00:00,(T45/T45),917:911=8:2,(CX100/1.2%),(TSR1650/5%),(1.11)(#38),박다영,"(415,420/220)*(초/90/BA,대나무난부착PCM)",,"(양호/탈리)*(150도15분,80도3시간/BA)",,,,0,0,0,0,,1.11,38.0
3144.0,과제용(융합혁신/한소연PU적용)3143-TSR1650,2025-9-25 0:00:00,(T45/T45),917:911=8:2,(CX100/1.2%),,(1.11)(#38),박다영,"(350,325,320,320/225,120)*(초/90/BA,대나무난부착PCM)",,"(양호/스탑마킹)*(150도15분,80도3시간/BA)",,,,0,0,0,0,,1.11,38.0
3145.0,과제용(융합혁신/한소연PU적용)3144+PP-0/5%,2025-9-25 0:00:00,(T45/T45),917:911=8:2,(CX100/1.2%),(PP-0/5%),(1.11)(#38),박다영,"(325,345/185)*(초/90/BA,대나무난부착PCM)",,"(양호/탈리)*(150도15분,80도3시간/BA)",,,,0,0,0,0,,1.11,38.0
3146.0,과제용(융합혁신/한소연PU적용)3144+PP-30/5%,2025-9-25 0:00:00,(T45/T45),917:911=8:2,(CX100/1.2%),(PP-30/5%),(1.11)(#38),박다영,"(340,335/110)*(초/90/BA,대나무난부착PCM)",,"(양호/양호)*(150도15분,80도3시간/BA)",,,,0,0,0,0,,1.11,38.0
3147.0,과제용(융합혁신/한소연PU적용)3144+K-30/5%,2025-9-25 0:00:00,(T45/T45),917:911=8:2,(CX100/1.2%),(K-30/5%),(1.11)(#38),박다영,"(315,325/190)*(초/90/BA,대나무난부착PCM)",,"(양호/양호)*(150도15분,80도3시간/BA)",,,,0,0,0,0,점착부여제로써 효과가 있는지 잘 모르겠음. 10% 까지 증량해볼 필요가 있음.,1.11,38.0
3148.0,가공용(BOPE적용SGO-453A대체)3117+CX100/1.4%,2025-9-26 0:00:00,(BOPE40/BOPE40),913:918=1:1,(CX100/1.4%)(SV02/2%),(MTD1501L/17%),(2)(#8),박다영,"(200,210)*(초/90/BA)",(>260)*(가/90/BA),,,,,1,0,0,0,,2.0,8.0
3149.0,가공용(BOPE적용SGO-453A대체)3117+CX100/1.2%,2025-9-26 0:00:00,(BOPE40/BOPE40),913:918=1:1,(CX100/1.2%)(SV02/2%),(MTD1501L/17%),(2)(#8),박다영,"(210,220)*(초/90/BA)",(>290)*(가/90/BA),,,,,1,0,0,0,,2.0,8.0
3150.0,가공용(BOPE적용SGO-453A대체)3117+CX100/1%,2025-9-26 0:00:00,(BOPE40/BOPE40),913:918=1:1,(CX100/1%)(SV02/2%),(MTD1501L/17%),(2)(#8),박다영,"(220,220,208,203)*(초/90/BA)","(>280,265)*(가/90/BA)",,,,,1,0,0,0,"#3150 에서 수치가 그나마 가까우나, 아직 부족함. 후기 박리감에는 여유가 있으므로, 913 혼용비별 평가해볼 것.",2.0,8.0
3151.0,레이저컷팅용 점착 제품 개발(SUS용 고부착 타겟) 920C+MTD1501L/15%,2025-9-25 0:00:00,(G75_200:1),920,(CX100/0.8%)(SV02/2%),(MTD1501L/15%),(1.2)(#12),노항우,"(363,404/398,430/413,381)*(초/90/BA/항0,0.5,1,1.5주)","(>648/659_탈리/676_탈리)*(가/90/BA/항0,0.5,1,1.5주)",,,,,0,0,0,0,,1.2,12.0
3152.0,레이저컷팅용 점착 제품 개발(SUS용 고부착 타겟) 920A,2025-9-26 0:00:00,(G75_200:1),920,(CX100/0.4%)(SV02/3%),(MTD1501L/10%),(1.2)(#12),노항우,"(320,315)*(초/90/BA)",,,,,,0,0,0,0,,1.2,12.0
3153.0,레이저컷팅용 점착 제품 개발(SUS용 고부착 타겟) 920A+CX100/0.2%,2025-9-26 0:00:00,(G75_200:1),920,(CX100/0.2%)(SV02/3%),(MTD1501L/10%),(1.2)(#12),노항우,"(390,410)*(초/90/BA)",,,,,,0,0,0,0,,1.2,12.0
3154.0,레이저컷팅용 점착 제품 개발(SUS용 고부착 타겟) 920A+CX100/0%,2025-9-26 0:00:00,(G75_200:1),920,(SV02/3%),(MTD1501L/10%),(1.2)(#12),노항우,"(525,530)*(초/90/BA)",,,,,,0,0,0,0,,1.2,12.0
3155.0,일반보호용(SGE-133대체)3106+3배합,2025-9-26 0:00:00,(B45/B45),919,(CX100/1.2%)(SV02/1%),(TSR5903/15%),(3)(#8),박다영,"(250,245)*(초/90/BA)",(>200)*(가/90/2B3T),,,,,1,0,0,0,,3.0,8.0
3156.0,일반보호용(SGE-133대체)3106+4배합,2025-9-26 0:00:00,(B45/B45),919,(CX100/1.2%)(SV02/1%),(TSR5903/15%),(4)(#8),박다영,"(205,190)*(초/90/BA)",(>140)*(가/90/2B3T),,,,,1,0,0,0,,4.0,8.0
3157.0,일반보호용(SGE-133대체)3107+3배합,2025-9-26 0:00:00,(B45/B45),919,(CX100/2%)(SV02/1%),(TSR5903/15%),(3)(#8),박다영,"(210,205)*(초/90/BA)",(>125)*(가/90/2B3T),,,,,1,0,0,0,결국 #3106 으로 최종 배합 선정. 여타 장기 물성 모두 검토해볼 것.,3.0,8.0
3158.0,건축내외장재용(SGO457대체용)3105+1.2배합,2025-9-26 0:00:00,(WPO100/WPO100),913,(CX100/1.25%)(SV02/2%),(MTD1501L/15%),(1.2)(#10),박다영,"(410,430)*(초/90/BA)",(>370)*(가/90/2B3T),,,,,1,0,0,0,,1.2,10.0
3159.0,건축내외장재용(SGO457대체용)3158+CX100/2%,2025-9-26 0:00:00,(WPO100/WPO100),913,(CX100/2%)(SV02/2%),(MTD1501L/15%),(1.2)(#10),박다영,"(390,360)*(초/90/BA)",(>130)*(가/90/2B3T),,,,,1,0,0,0,도포량을 올려도 913 단독은 부착성이 너무 약함. 919 점착제 적용 검토해볼 것.,1.2,10.0
3160.0,건축내외장재용(베트남로컬우드용제품개발) 3123 + 913:921=7:3 + SV02/2%,2025-9-25 0:00:00,(T45/T45),913:921=7:3,(CX100/0.5%)(SV02/2%),(MTD1501L/5%),(2)(#10),박다영,"(315,290)*(초/90/BA)",,"(양호/양호)*(150도15분,80도3시간/BA)",,,,0,0,0,0,913 점착제 적용한 경우에는 경박리성으로 난부착 표면에 대한 부착성이 너무 약함. 920 점착제 적용해볼 것.,2.0,10.0
3161.0,"건축내외장재용(Lixil AL Profile,T-2509-01) 3135 + MTD1501L/5%",2025-9-25 0:00:00,(연청SWH55/연청SWH55),913:921=7:3,(CX100/0.5%)(SV02/2%),(MTD1501L/5%),(2)(#10),박다영,"(335,325)*(초/90/BA)",,"(양호/양호)*(150도15분,80도3시간/BA)",,,,0,0,0,0,결국 #3135 및 #3137 으로 사양 선정. 유지력 및 내오염성 검토할 것.,2.0,10.0
3162.0,가공용(DCM PS4용) 2925+CX100 0.75%,2025-9-26 0:00:00,(T45),918:913=7:3,(CX100/0.75%)(SV02/1%),(TSR5903/20%),(2)(#8),이민지,"(316,328)*(초/90/BA)(275)*(초/180/PS4)",(365)*(가/180/PS4),,,,,0,0,0,0,,2.0,8.0
3163.0,가공용(DCM PS4용) 2925+CX100 0.5%,2025-9-26 0:00:00,(T45),918:913=7:3,(CX100/0.5%)(SV02/1%),(TSR5903/20%),(2)(#8),이민지,"(333,342)*(초/90/BA)(265)*(초/180/PS4)",(383)*(가/180/PS4),,,,,0,0,0,0,,2.0,8.0
3164.0,가공용(DCM PS4용) 3162/918:913=5:5,2025-9-26 0:00:00,(T45),918:913=5:5,(CX100/0.75%)(SV02/1%),(TSR5903/20%),(2)(#8),이민지,"(333,345)*(초/90/BA)(283)*(초/180/PS4)",(398)*(가/180/PS4),,,,,0,0,0,0,,2.0,8.0
3165.0,가공용(DCM PS4용) 3163/918:913=5:5,2025-9-26 0:00:00,(T45),918:913=5:5,(CX100/0.5%)(SV02/1%),(TSR5903/20%),(2)(#8),이민지,"(371,330)*(초/90/BA)(298)*(초/180/PS4)",(409)*(가/180/PS4),,,,,0,0,0,0,,2.0,8.0
3166.0,"건축내외장재용(Lixil AL Profile,T-2509-03~05) 913+CX100 0.2%+SV02 0.5%,2배,사선120",2025-9-29 0:00:00,(BW68/BW68),913,(CX100/0.2%)(SV02/0.5%),,(2)(#8),이민지,"(194,207)*(초/90/BA)",,"(양호/양호)*(150도15분,80도3시간/BA)",,,,0,0,0,0,,2.0,8.0
3167.0,"건축내외장재용(Lixil AL Profile,T-2509-03~05) 913+CX100 0.5%+SV02 0.5%,2배,사선120",2025-9-29 0:00:00,(BW68/BW68),913,(CX100/0.2%)(SV02/0.5%),,(2)(#8),이민지,"(167,173)*(초/90/BA)",,"(양호/양호)*(150도15분,80도3시간/BA)",,,,0,0,0,0,,2.0,8.0
3168.0,"건축내외장재용(Lixil AL Profile,T-2509-03~05) 921+CX100 0.2%+SV02 0.5%,2배,사선120",2025-9-29 0:00:00,(BW68/BW68),921,(CX100/0.2%)(SV02/0.5%),,(2)(#8),이민지,"(204,217)*(초/90/BA)",,"(탈리/양호)*(150도15분,80도3시간/BA)",,,,0,0,0,0,,2.0,8.0
3169.0,"건축내외장재용(Lixil AL Profile,T-2509-03~05) 921+CX100 0.5%+SV02 0.5%,2배,사선120",2025-9-29 0:00:00,(BW68/BW68),921,(CX100/0.2%)(SV02/0.5%),,(2)(#8),이민지,(150.153)*(초/90/BA),,"(양호/양호)*(150도15분,80도3시간/BA)",,,,0,0,0,0,,2.0,8.0
3170.0,"건축내외장재용(Lixil AL Profile,T-2509-03~05) 913:921(5:5)+CX100 0.2%+SV02 0.5%,2배,사선120",2025-9-29 0:00:00,(BW68/BW68),913:921=5:5,(CX100/0.2%)(SV02/0.5%),,(2)(#8),이민지,"(193,202)*(초/90/BA)",,"(백탁/양호)*(150도15분,80도3시간/BA)",,,,0,0,0,0,,2.0,8.0
3171.0,"건축내외장재용(Lixil AL Profile,T-2509-03~05) 913:921(5:5)+CX100 0.5%+SV02 0.5%,2배,사선120",2025-9-29 0:00:00,(BW68/BW68),913:921=5:5,(CX100/0.2%)(SV02/0.5%),,(2)(#8),이민지,"(173,176)*(초/90/BA)",,"(양호/양호)*(150도15분,80도3시간/BA)",,,,0,0,0,0,,2.0,8.0
3172.0,"건축내외장재용(WPVC,702P 대체) - (913 - MTD1501L 15% CX100 2% SV02 2% 사선100)",2025-9-26 0:00:00,(WPO100/T45),913,(CX100/2%)(SV02/2%),(MTD1501L/15%),(2)(#6),정주현,"(237,230)*(초/90/BA),(250)*(초/90/HL)(290,295/262,315,304/310,315)*(항습/초/90/BA/0.5~2.0)","(>400)*(가/90/BA)(>370)*(가/90/2B)(>400)*(가/90/HL)(430/480,505/460/)*(가/90/BA/항온항습0.5~2주)",(양호)*(150도15분/BA),(14일양호)*(BA),,,0,0,0,0,"3172(#10/WPO이형) 점착력 BA: 290,305",2.0,6.0
3173.0,"건축내외장재용(WPVC,702P 대체) - (913 - MTD1501L 10% CX100 2% SV02 2% 사선100)",2025-9-26 0:00:00,(WPO100/T45),913,(CX100/2%)(SV02/2%),(MTD1501L/10%),(2)(#6),정주현,"(200,180)*(초/90/BA),(180)*(초/90/HL),(207,203/190)*(항습/초/90/BA/0.5~2.0)",(>340)*(가/90/BA)(>320)*(가/90/2B)(>310)*(가/90/HL)(350/370/)*(가/90/BA/항온항습0.5~2주),(양호)*(150도15분/BA),(14일백탁)*(BA),,,0,0,0,0,"701B,913F 내열 비교 결과 양호, 내후 14일 양호",2.0,6.0
3174.0,"건축내외장재용(WPVC,702P 대체) - (S250923F - MTD1501L 15% CX100 2% SV02 2% 사선100)",2025-9-26 0:00:00,(WPO100/T45),S250923F,(CX100/2%)(SV02/2%),(MTD1501L/15%),(2)(#6),정주현,"(263,330)*(초/90/BA),(290)*(초/90/HL),(264,265/244,290,300/380)*(항습/초/90/BA/0.5~2.0)","(>490)*(가/90/BA)(>500)*(가/90/2B)(>550)*(가/90/HL)(520/558,535/510/)*(가/90/BA/항온항습0.5~2주)",(양호)*(150도15분/BA),(14일양호)*(BA),,,0,0,0,0,"913F견본(x/128,128/230,220)*(항습/초/90/BA/0.5~2.0),(x/250/455)*(항습/가/90/BA/0.5~2.0)",2.0,6.0
3175.0,"건축내외장재용(WPVC,702P 대체) - (S250923F - MTD1501L 10% CX100 2% SV02 2% 사선100)",2025-9-26 0:00:00,(WPO100/T45),S250923F,(CX100/2%)(SV02/2%),(MTD1501L/10%),(2)(#6),정주현,"(265,290)*(초/90/BA),(235)*(초/90/HL),(238,206/220)*(항습/초/90/BA/0.5~2.0)",(>410)*(가/90/BA)(>400)*(가/90/2B)(>510)*(가/90/HL)(430/480//)*(가/90/BA/항온항습0.5~2주),(양호)*(150도15분/BA),(14일양호)*(BA),,,0,0,0,0,"913F도포(x/220,220/210,215)*(항습/초/90/BA/0.5~2.0),(x/390/453)*(항습/가/90/BA/0.5~2.0)",2.0,6.0
3176.0,"건축내외장재용(WPVC,702P 대체) - (S250923F - MTD1501L 10% CX100 2% SV02 2% 사선100, #10bar 이형 소재로 인한 점착특성 비교)",2025-9-26 0:00:00,(WPO100/T45),S250923F,(CX100/2%)(SV02/2%),(MTD1501L/10%),(2)(#10),정주현,"(335,400)*(초/90/BA)",,,,,,0,0,0,0,,2.0,10.0
3177.0,"건축내외장재용(WPVC,702P 대체) - (S250923F - MTD1501L 10% CX100 2% SV02 2% 사선100, #10bar, 이형 소재 차이로 인한 점착 특성 비교)",2025-9-26 0:00:00,(WPO100/WPO100),S250923F,(CX100/2%)(SV02/2%),(MTD1501L/10%),(2)(#10),정주현,"(267,300)*(초/90/BA)",,,,,,0,0,0,0,,2.0,10.0
3178.0,"호주유리용(UV안정제 효과 검토 - 133B, T45(외층 506-C 0%)",2025-9-26 0:00:00,(250807-1)(T45),802,(SMC100/2.3%)(CAT125E/2.3%),(T115/20%)(SA3/0.3%),(8.5)(#30),정주현,"(127,132)*(초/90/BA)",,,,,,0,0,0,0,시편 전부 인계완료 (3178-3183),8.5,30.0
3179.0,"호주유리용(UV안정제 효과 검토 - 133B, T45(외층 506-C 3%)",2025-9-26 0:00:00,(250807-2)(T45),802,(SMC100/2.3%)(CAT125E/2.3%),(T115/20%)(SA3/0.3%),(8.5)(#30),정주현,"(153,170)*(초/90/BA)",,,,,,0,0,0,0,,8.5,30.0
3180.0,"호주유리용(UV안정제 효과 검토 - 133B, T45(외층 506-C 5%)",2025-9-26 0:00:00,(250807-3)(T45),802,(SMC100/2.3%)(CAT125E/2.3%),(T115/20%)(SA3/0.3%),(8.5)(#30),정주현,"(122,121)*(초/90/BA)",,,,,,0,0,0,0,,8.5,30.0
3181.0,"호주유리용(UV안정제 효과 검토 - 918B, T45(외층 506-C 0%)",2025-9-26 0:00:00,(250807-1)(T45),918,(CX100/2.5%)(SV02/2%),(TSR5903/10%),(2)(#8),정주현,"(200,179)*(초/90/BA)",,,,,,0,0,0,0,,2.0,8.0
3182.0,"호주유리용(UV안정제 효과 검토 - 918B, T45(외층 506-C 3%)",2025-9-26 0:00:00,(250807-2)(T45),918,(CX100/2.5%)(SV02/2%),(TSR5903/10%),(2)(#8),정주현,"(188,183)*(초/90/BA)",,,,,,0,0,0,0,,2.0,8.0
3183.0,"호주유리용(UV안정제 효과 검토 - 918B, T45(외층 506-C 5%)",2025-9-26 0:00:00,(250807-3)(T45),918,(CX100/2.5%)(SV02/2%),(TSR5903/10%),(2)(#8),정주현,"(196,177)*(초/90/BA)",,,,,,0,0,0,0,,2.0,8.0
3184.0,과제용(융합혁신/한소연PU적용)3144+PP-0/10%,2025-9-29 0:00:00,(T45/T45),917:911=8:2,(CX100/1.2%),(PP-0/10%),(1.11)(#38),박다영,"(335,320/205)*(초/90/BA,대나무난부착PCM)",,,,,,0,0,0,0,,1.11,38.0
3185.0,과제용(융합혁신/한소연PU적용)3144+PP-30/10%,2025-9-29 0:00:00,(T45/T45),917:911=8:2,(CX100/1.2%),(PP-30/10%),(1.11)(#38),박다영,"(320,320/110)*(초/90/BA,대나무난부착PCM)",,,,,,0,0,0,0,,1.11,38.0
3186.0,과제용(융합혁신/한소연PU적용)3144+K-30/10%,2025-9-29 0:00:00,(T45/T45),917:911=8:2,(CX100/1.2%),(K-30/10%),(1.11)(#38),박다영,"(340,335/60)*(초/90/BA,대나무난부착PCM)",,,,,,0,0,0,0,,1.11,38.0
3187.0,가공용(DCM PS4용) 3165/918:913=3:7,2025-9-29 0:00:00,(T45),918:913=3:7,(CX100/0.5%)(SV02/1%),(TSR5903/20%),(2)(#8),이민지,"(371,379)*(초/90/BA)(313)*(초/180/PS4)",(465)*(가/180/PS4),(오염)*(150도15분/BA),,,,0,0,0,0,,2.0,8.0
3188.0,가공용(DCM PS4용) 3187+MTD1501L 20%,2025-9-29 0:00:00,(T45),918:913=3:7,(CX100/0.5%)(SV02/1%),(MTD1501L/20%),(2)(#8),이민지,"(381,373)*(초/90/BA)(318)*(초/180/PS4)",(430)*(가/180/PS4),(오염)*(150도15분/BA),,,,0,0,0,0,,2.0,8.0
3189.0,가공용(DCM PS4용) 3187/913단독,2025-9-29 0:00:00,(T45),913,(CX100/0.5%)(SV02/1%),(TSR5903/20%),(2)(#8),이민지,"(395,385)*(초/90/BA)(299)*(초/180/PS4)",(513)*(가/180/PS4),(오염)*(150도15분/BA),,,,0,0,0,0,,2.0,8.0
3190.0,건축내외장재용(SGO457대체용)#3106+1.2배합+#12bar+WPO100,2025-9-30 0:00:00,(WPO100/WPO100),919,(CX100/1.2%)(SV02/1%),(TSR5903/15%),(1.2)(#12),노항우,"(336,325)*(초/90/BA)",(>250)*(가/90/2B3T),,,,,1,0,0,0,,1.2,12.0
3192.0,가공용(BOPE적용SGO-453A대체)3150+913함량별(3:7),2025-9-30 0:00:00,(BOPE40/BOPE40),913:918=3:7,(CX100/1%)(SV02/2%),(MTD1501L/17%),(2)(#8),박다영,"(213,202)*(초/90/BA)",(>245)*(가/90/BA),,,,,1,0,0,0,,2.0,8.0
3193.0,가공용(BOPE적용SGO-453A대체)3150+913함량별(7:3),2025-9-30 0:00:00,(BOPE40/BOPE40),913:918=7:3,(CX100/1%)(SV02/2%),(MTD1501L/17%),(2)(#8),박다영,"(213,232)*(초/90/BA)",(>278)*(가/90/BA),,,,,1,0,0,0,,2.0,8.0
3194.0,가공용(BOPE적용SGO-453A대체)3150+913함량별(10:0),2025-9-30 0:00:00,(BOPE40/BOPE40),913,(CX100/1%)(SV02/2%),(MTD1501L/17%),(2)(#8),박다영,"(241,230)*(초/90/BA)",(>399)*(가/90/BA),,,,,1,0,0,0,,2.0,8.0
3195.0,건축내외장재용(베트남로컬우드용제품개발)911Q#10bar+T45,2025-9-30 0:00:00,(T45/T45),911,(SV02/0.5%),(TSR5903/5%),(2)(#10),박다영,"(395,388)*(초/90/BA)",,"(탈리/탈리)*(150도15분,80도3시간/BA)",,,,0,0,0,0,,2.0,10.0
3191.0,건축내외장재용(SGO457대체용)#3190+CX100/0.8%,2025-9-30 0:00:00,(WPO100/WPO100),919,(CX100/0.8%)(SV02/1%),(TSR5903/15%),(1.2)(#12),노항우,"(371,341,381,337)*(초/90/BA)","(>180,580)*(가/90/2B3T)","(스탑마킹/스탑마킹)*(150도15분,80도3시간/BA)",,,,1,0,0,0,,1.2,12.0
3196.0,건축내외장재용(베트남로컬우드용제품개발)3195+920점착제 적용,2025-9-30 0:00:00,(T45/T45),920,(SV02/0.5%),(TSR5903/5%),(2)(#10),박다영,"(412,432)*(초/90/BA)",,"(탈리/탈리)*(150도15분,80도3시간/BA)",,,,0,0,0,0,,2.0,10.0
3197.0,건축내외장재용(베트남로컬우드용제품개발)3196+SV02/1%,2025-9-30 0:00:00,(T45/T45),920,(SV02/1%),(TSR5903/5%),(2)(#10),박다영,"(412,406,420,310)*(초/90/BA)",,"(탈리,탈리/탈리,탈리)*(150도15분,80도3시간/BA)",,,,0,0,0,0,,2.0,10.0
3198.0,건축내외장재용(베트남로컬우드용제품개발)3196+SV02/2%,2025-9-30 0:00:00,(T45/T45),920,(SV02/2%),(TSR5903/5%),(2)(#10),박다영,"(401,390)*(초/90/BA)",,"(미세탈리/미세탈리)*(150도15분,80도3시간/BA)",,,,0,0,0,0,,2.0,10.0
3199.0,건축내외장재용(베트남로컬우드용제품개발)3196+CX100/0.2%,2025-9-30 0:00:00,(T45/T45),920,(CX100/0.2%)(SV02/0.5%),(TSR5903/5%),(2)(#10),박다영,"(390,372)*(초/90/BA)",,"(미세탈리/미세탈리)*(150도15분,80도3시간/BA)",,,,0,0,0,0,,2.0,10.0
3200.0,건축내외장재용(SGO457대체용)911S,2025-9-30 0:00:00,(WPO100/WPO100),911,(CX100/1%)(SV02/1.5%),(TSR5903/5%),(1.2)(#12),노항우,"(295,283)*(초/90/BA)",(>102)*(가/90/2B3T),,,,,0,0,0,0,,1.2,12.0
3201.0,"건축내외장재용(Lixil AL Profile,T-2509-03~05) 3166+MTD1501L 10%",2025-9-30 0:00:00,(BW68/BW68),913,(CX100/0.2%)(SV02/0.5%),(MTD1501L/10%),(2)(#8),이민지,"(243,245)*(초/90/BA)",,"(양호/스탑마킹)*(150도15분,80도3시간/BA)",,,,0,0,0,0,,2.0,8.0
3202.0,"건축내외장재용(Lixil AL Profile,T-2509-03~05) 3166+MTD1501L 20%",2025-9-30 0:00:00,(BW68/BW68),913,(CX100/0.2%)(SV02/0.5%),(MTD1501L/20%),(2)(#8),이민지,"(326,319)*(초/90/BA)",,"(양호/백탁)*(150도15분,80도3시간/BA)",,,,0,0,0,0,,2.0,8.0
3203.0,"건축내외장재용(Lixil AL Profile,T-2509-03~05) 3201/920점착제",2025-9-30 0:00:00,(BW68/BW68),920,(CX100/0.2%)(SV02/0.5%),(MTD1501L/10%),(2)(#8),이민지,"(206,221)*(초/90/BA)",,"(양호/양호)*(150도15분,80도3시간/BA)",,,,0,0,0,0,,2.0,8.0
3204.0,"건축내외장재용(Lixil AL Profile,T-2509-03~05) 3202/920점착제",2025-9-30 0:00:00,(BW68/BW68),920,(CX100/0.2%)(SV02/0.5%),(MTD1501L/20%),(2)(#8),이민지,"(298,343)*(초/90/BA)",,"(양호/양호)*(150도15분,80도3시간/BA)",,,,0,0,0,0,,2.0,8.0
3205.0,"건축내외장재용(Lixil AL Profile,T-2509-03~05) 3201/921점착제",2025-9-30 0:00:00,(BW68/BW68),921,(CX100/0.2%)(SV02/0.5%),(MTD1501L/10%),(2)(#8),이민지,"(230,257)*(초/90/BA)",,"(탈리/그림자)*(150도15분,80도3시간/BA)",,,,0,0,0,0,,2.0,8.0
3206.0,"건축내외장재용(Lixil AL Profile,T-2509-03~05) 3202/921점착제",2025-9-30 0:00:00,(BW68/BW68),921,(CX100/0.2%)(SV02/0.5%),(MTD1501L/20%),(2)(#8),이민지,"(335,353)*(초/90/BA)",,"(탈리/백탁)*(150도15분,80도3시간/BA)",,,,0,0,0,0,,2.0,8.0
3207.0,"건축내외장재용(Lixil AL Profile,T-2509-03~05) 3201/913:920=5:5",2025-9-30 0:00:00,(BW68/BW68),913:920=5:5,(CX100/0.2%)(SV02/0.5%),(MTD1501L/10%),(2)(#8),이민지,"(231,224)*(초/90/BA)",,"(양호/양호)*(150도15분,80도3시간/BA)",,,,0,0,0,0,,2.0,8.0
3208.0,"건축내외장재용(Lixil AL Profile,T-2509-03~05) 3202/913:920=5:5",2025-9-30 0:00:00,(BW68/BW68),913:920=5:5,(CX100/0.2%)(SV02/0.5%),(MTD1501L/20%),(2)(#8),이민지,"(312,323)*(초/90/BA)",,"(양호/스탑마킹)*(150도15분,80도3시간/BA)",,,,0,0,0,0,,2.0,8.0
3209.0,"건축내외장재용(Lixil AL Profile,T-2509-03~05) 3201/913:921=5:5",2025-9-30 0:00:00,(BW68/BW68),913:921=5:5,(CX100/0.2%)(SV02/0.5%),(MTD1501L/10%),(2)(#8),이민지,"(254,260)*(초/90/BA)",,"(백탁/스탑마킹)*(150도15분,80도3시간/BA)",,,,0,0,0,0,,2.0,8.0
3210.0,"건축내외장재용(Lixil AL Profile,T-2509-03~05) 3202/913:920=5:5",2025-9-30 0:00:00,(BW68/BW68),913:921=5:5,(CX100/0.2%)(SV02/0.5%),(MTD1501L/20%),(2)(#8),이민지,"(333,340)*(초/90/BA)",,"(백탁/스탑마킹)*(150도15분,80도3시간/BA)",,,,0,0,0,0,,2.0,8.0
3211.0,가공용(DCM PS4용) 3187+2.7배,2025-9-30 0:00:00,(T45),918:913=3:7,(CX100/0.5%)(SV02/1.0%),(TSR5903/20%),(2.7)(#8),양성준,"(380,382)*(초/90/BA)",,,,,,0,0,0,0,,2.7,8.0
3212.0,가공용(DCM PS4용) 3187+3.5배,2025-9-30 0:00:00,(T45),918:913=3:7,(CX100/0.5%)(SV02/1.0%),(TSR5903/20%),(3.5)(#8),양성준,"(344,350)*(초/90/BA)",,,,,,0,0,0,0,,3.5,8.0
3213.0,가공용(DCM PS4용) 3187+CX100 0.75%,2025-9-30 0:00:00,(T45),918:913=3:7,(CX100/0.75%)(SV02/1.0%),(TSR5903/20%),(2)(#8),양성준,"(386,380)*(초/90/BA)",,,,,,0,0,0,0,,2.0,8.0
3214.0,가공용(DCM PS4용) 3187+CX100 1.0%,2025-9-30 0:00:00,(T45),918:913=3:7,(CX100/1.0%)(SV02/1.0%),(TSR5903/20%),(2)(#8),양성준,"(340,370)*(초/90/BA)",,,,,,0,0,0,0,,2.0,8.0
3215.0,가공용(DCM PS4용) 3189+CX100 0.75%,2025-9-30 0:00:00,(T45),913,(CX100/0.75%)(SV02/1.0%),(TSR5903/20%),(2)(#8),양성준,"(410,385)*(초/90/BA)",,,,,,0,0,0,0,,2.0,8.0
3216.0,가공용(DCM PS4용) 3189+CX100 1.0%,2025-9-30 0:00:00,(T45),913,(CX100/1.0%)(SV02/1.0%),(TSR5903/20%),(2)(#8),양성준,"(360,361)*(초/90/BA)",,,,,,0,0,0,0,,2.0,8.0
3217.0,기초실험(유성 802 개선 - 802J 40mesh,2025-9-30 0:00:00,(T45),802,(SMC100/2.3%)(CAT125E/2.3%),(T115/20%)(SA3/0.3%),(8.5)(#30),정주현,"(160,170)*(초/90/BA)",,(양호)*(150도15분/BA),,,,0,0,0,0,,8.5,30.0
3218.0,기초실험(유성 802 개선 - 802J(S250925C) 40mesh,2025-9-30 0:00:00,(T45),S250925C,(SMC100/2.3%)(CAT125E/2.3%),(T115/20%)(SA3/0.3%),(8.5)(#30),정주현,"(125,127)*(초/90/BA)",,(오염)*(150도15분/BA),,,,0,0,0,0,,8.5,30.0
3219.0,기초실험(유성 802 개선 - 802J(S250925D) 40mesh,2025-9-30 0:00:00,(T45),S250925D,(SMC100/2.3%)(CAT125E/2.3%),(T115/20%)(SA3/0.3%),(8.5)(#30),정주현,"(200,235)*(초/90/BA)",,(오염)*(150도15분/BA),,,,0,0,0,0,,8.5,30.0
3220.0,기초실험(유성 802 개선 - 802AF 40mesh,2025-9-30 0:00:00,(T45),802,(SMC100/1.0%)(CAT125E/4.6%),(T115/20%)(SA3/0.3%),(7)(#30),정주현,"(220,225)*(초/90/BA)",,(양호)*(150도15분/BA),,,,0,0,0,0,,7.0,30.0
3221.0,기초실험(유성 802 개선 - 802AF(S250925C) 40mesh,2025-9-30 0:00:00,(T45),S250925C,(SMC100/1.0%)(CAT125E/4.6%),(T115/20%)(SA3/0.3%),(7)(#30),정주현,"(180,175)*(초/90/BA)",,(양호)*(150도15분/BA),,,,0,0,0,0,,7.0,30.0
3222.0,기초실험(유성 802 개선 - 802AF(S250925D) 40mesh,2025-9-30 0:00:00,(T45),S250925D,(SMC100/1.0%)(CAT125E/4.6%),(T115/20%)(SA3/0.3%),(7)(#30),정주현,"(155,120)*(초/90/BA)",,(오염)*(150도15분/BA),,,,0,0,0,0,,7.0,30.0
3223.0,"건축내외장재용(Lixil AL Profile,T-2509-03~05) 3203+CX100 0%",2025-10-1 0:00:00,(BW68/BW68),920,(SV02/0.5%),(MTD1501L/10%),(2)(#8),이민지,"(273,280)*(초/90/BA)",,"(오염/오염)*(150도15분,80도3시간/BA)",,,,0,0,0,0,,2.0,8.0
3224.0,"건축내외장재용(Lixil AL Profile,T-2509-03~05) 3223, #10",2025-10-1 0:00:00,(BW68/BW68),920,(SV02/0.5%),(MTD1501L/10%),(2)(#10),이민지,"(338,316)*(초/90/BA)",,"(오염/오염)*(150도15분,80도3시간/BA)",,,,0,0,0,0,,2.0,10.0
3225.0,"건축내외장재용(Lixil AL Profile,T-2509-03~05) 3223+SV02 1.0%",2025-10-1 0:00:00,(BW68/BW68),920,(SV02/1.0%),(MTD1501L/10%),(2)(#8),이민지,"(318,298)*(초/90/BA)",,"(오염/오염)*(150도15분,80도3시간/BA)",,,,0,0,0,0,,2.0,8.0
3226.0,"건축내외장재용(Lixil AL Profile,T-2509-03~05) 3225, #10",2025-10-1 0:00:00,(BW68/BW68),920,(SV02/1.0%),(MTD1501L/10%),(2)(#10),이민지,"(291,292,360)*(초/90/BA)",,"(오염/오염)*(150도15분,80도3시간/BA)",,,,0,0,0,0,,2.0,10.0
3227.0,"건축내외장재용(Lixil AL Profile,T-2509-03~05) 3205+CX100 0%",2025-10-1 0:00:00,(BW68/BW68),921,(SV02/0.5%),(MTD1501L/10%),(2)(#8),이민지,"(295,315)*(초/90/BA)",,"(오염/오염)*(150도15분,80도3시간/BA)",,,,0,0,0,0,,2.0,8.0
3228.0,"건축내외장재용(Lixil AL Profile,T-2509-03~05) 3227, #10",2025-10-1 0:00:00,(BW68/BW68),921,(SV02/0.5%),(MTD1501L/10%),(2)(#10),이민지,"(365,360)*(초/90/BA)",,"(오염/오염)*(150도15분,80도3시간/BA)",,,,0,0,0,0,,2.0,10.0
3229.0,"건축내외장재용(Lixil AL Profile,T-2509-03~05) 3227+SV02 1.0%",2025-10-1 0:00:00,(BW68/BW68),921,(SV02/1.0%),(MTD1501L/10%),(2)(#8),이민지,"(328,317)*(초/90/BA)",,"(오염/오염)*(150도15분,80도3시간/BA)",,,,0,0,0,0,,2.0,8.0
3230.0,"건축내외장재용(Lixil AL Profile,T-2509-03~05) 3229, #10",2025-10-1 0:00:00,(BW68/BW68),921,(SV02/1.0%),(MTD1501L/10%),(2)(#10),이민지,"(350,398)*(초/90/BA)",,"(오염/오염)*(150도15분,80도3시간/BA)",,,,0,0,0,0,,2.0,10.0
3231.0,"건축내외장재용(Lixil AL Profile,T-2509-03~05) 3227/920:921=5:5",2025-10-1 0:00:00,(BW68/BW68),920:921=5:5,(SV02/0.5%),(MTD1501L/10%),(2)(#8),이민지,"(294,295)*(초/90/BA)",,"(오염/오염)*(150도15분,80도3시간/BA)",,,,0,0,0,0,,2.0,8.0
3232.0,가공용(918H/SGO-113A대체)918H사선120목+T45,2025-10-1 0:00:00,(T45/T45),918,(CX100/3.5%)(SV02/2%),(TSR5903/20%)(SA3/0.3%),(3.5)(#8),박다영,"(101,123,99,105,100,100)*(초/90/BA)","(/100>180,288/)*(가/90/BA,태국신스틸BA)",,(7일탈리)*(BA),,,1,0,0,0,,3.5,8.0
3233.0,가공용(918H/SGO-113A대체)3232+4.5배합,2025-10-1 0:00:00,(T45/T45),918,(CX100/3.5%)(SV02/2%),(TSR5903/20%)(SA3/0.3%),(4.5)(#8),박다영,"(95,94)*(초/90/BA)",(>279)*(가/90/BA),,,,,1,0,0,0,,4.5,8.0
3234.0,가공용(918H/SGO-113A대체)3232+5.5배합,2025-10-1 0:00:00,(T45/T45),918,(CX100/3.5%)(SV02/2%),(TSR5903/20%)(SA3/0.3%),(5.5)(#8),박다영,"(98,94)*(초/90/BA)",(>209)*(가/90/BA),,,,,1,0,0,0,,5.5,8.0
3235.0,가공용(918H/SGT-153대체)918H사선150목+T38,2025-10-1 0:00:00,(T38),918,(CX100/3.5%)(SV02/2%),(TSR5903/20%)(SA3/0.3%),(3.5)(#3),박다영,"(45,52,52,51,42,42)*(초/90/BA)","(>195,145)*(가/90/BA)",,,,,1,0,0,0,,3.5,3.0
3236.0,가공용(918H/SGT-153대체)3235+4.5배합,2025-10-1 0:00:00,(T38),918,(CX100/3.5%)(SV02/2%),(TSR5903/20%)(SA3/0.3%),(4.5)(#3),박다영,"(32,29)*(초/90/BA)","(>159,145)*(가/90/BA)",,,,,1,0,0,0,,4.5,3.0
3237.0,가공용(918H/SGT-153대체)3235+5.5배합,2025-10-1 0:00:00,(T38),918,(CX100/3.5%)(SV02/2%),(TSR5903/20%)(SA3/0.3%),(5.5)(#3),박다영,"(42,37)*(초/90/BA)","(>142,115)*(가/90/BA)",,,,,1,0,0,0,,5.5,3.0
3238.0,장기물성개선용(인산계 유화제 적용 검토) 920C + SR-1025:PP-70=6:4,2025-10-1 0:00:00,(G75_200:1),S250925G,(CX100/0.8%)(SV02/2%),(MTD1501L/10%),(1.2)(#12),노항우,"(315,295,331,302,282,316/335,330,421,409/360,360,340,348,347,361/345,355,376,377/420,395)*(초/90/BA/항0~2주)","(271,274,299//389,379,683_탈리/347,323,705_탈리)*(초/90/BA/항0~1.5주)",,,,,0,0,0,0,,1.2,12.0
3239.0,장기물성개선용(인산계 유화제 적용 검토) 920C + SR-1025:PP-70=5:5,2025-10-1 0:00:00,(G75_200:1),S250926H,(CX100/0.8%)(SV02/2%),(MTD1501L/10%),(1.2)(#12),노항우,"(271,274//389,379/347,323)*(초/90/BA/항0~1.5주)",(587//691_탈리/715_탈리)*(초/90/BA/항0~1.5주),,,,,0,0,0,0,,1.2,12.0
3240.0,건축내외장재용(베트남로컬우드용제품개발)911Q#8bar+T45,2025-10-2 0:00:00,(T45/T45),911,(SV02/0.5%),(TSR5903/5%),(2)(#8),"박다영,진호철","(371,338,340,335,265,275)*(초/90/BA)",,"(탈리,탈리,탈리,탈리,탈리/탈리,탈리,탈리,탈리/탈리)*(150도15분,80도3시간,60도1일/BA)",,,,0,0,0,0,,2.0,8.0
3241.0,건축내외장재용(베트남로컬우드용제품개발)3197+MTD1501L/5%,2025-10-2 0:00:00,(T45/T45),920,(SV02/1%),(MTD1501L/5%),(2)(#10),박다영,"(403,398,337,391,355,320)*(초/90/BA)",,"(탈리,탈리,탈리/탈리,탈리/탈리)*(150도15분,80도3시간,60도1일/BA)",,,,0,0,0,0,,2.0,10.0
3242.0,건축내외장재용(베트남로컬우드용제품개발)3197+MTD1501L/10%,2025-10-2 0:00:00,(T45/T45),920,(SV02/1%),(MTD1501L/10%),(2)(#10),박다영,"(385,415)*(초/90/BA)",,"(탈리/탈리)*(150도15분,80도3시간/BA)",,,,0,0,0,0,,2.0,10.0
3243.0,건축내외장재용(SGO457대체용)#3191+919:913=7:3,2025-10-2 0:00:00,(WPO100/WPO100),919:913=7:3,(CX100/0.8%)(SV02/1%),(TSR5903/15%),(1.2)(#12),박다영,"(404,385)*(초/90/BA)",(>675)*(가/90/2B3T),"(스탑마킹/스탑마킹)*(150도15분,80도3시간/BA)",,,,1,0,0,0,,1.2,12.0
3244.0,건축내외장재용(SGO457대체용)#3191+919:913=5:5,2025-10-2 0:00:00,(WPO100/WPO100),919:913=5:5,(CX100/0.8%)(SV02/1%),(TSR5903/15%),(1.2)(#12),박다영,"(414,462)*(초/90/BA)",(>692)*(가/90/2B3T),"(스탑마킹/스탑마킹)*(150도15분,80도3시간/BA)",,,,1,0,0,0,,1.2,12.0
3245.0,"건축내외장재용(Lixil AL Profile,T-2509-03~05) 3223+MTD 1501L 20%",2025-10-2 0:00:00,(BW68/BW68),920,(SV02/0.5%),(MTD1501L/20%),(2)(#8),이민지,"(354,348)*(초/90/BA)",,"(오염/오염)*(150도15분,80도3시간/BA)",,,,0,0,0,0,,2.0,8.0
3246.0,"건축내외장재용(Lixil AL Profile,T-2509-03~05) 3245, #10",2025-10-2 0:00:00,(BW68/BW68),920,(SV02/0.5%),(MTD1501L/20%),(2)(#10),이민지,"(378,398)*(초/90/BA)",,"(오염/오염)*(150도15분,80도3시간/BA)",,,,0,0,0,0,,2.0,10.0
3247.0,"건축내외장재용(Lixil AL Profile,T-2509-03~05) 3227+MTD 1501L 20%",2025-10-2 0:00:00,(BW68/BW68),921,(SV02/0.5%),(MTD1501L/20%),(2)(#8),이민지,"(365,375)*(초/90/BA)",,"(오염/오염)*(150도15분,80도3시간/BA)",,,,0,0,0,0,,2.0,8.0
3248.0,"건축내외장재용(Lixil AL Profile,T-2509-03~05) 3247, #10",2025-10-2 0:00:00,(BW68/BW68),921,(SV02/0.5%),(MTD1501L/20%),(2)(#10),이민지,"(385,396)*(초/90/BA)",,"(오염/오염)*(150도15분,80도3시간/BA)",,,,0,0,0,0,,2.0,10.0
3249.0,"건축내외장재용(Lixil AL Profile,T-2509-03~05) 3231+MTD 1501L 20%",2025-10-2 0:00:00,(BW68/BW68),920:921=5:5,(SV02/0.5%),(MTD1501L/20%),(2)(#8),이민지,"(362,362)*(초/90/BA)",,"(오염/오염)*(150도15분,80도3시간/BA)",,,,0,0,0,0,,2.0,8.0
3250.0,"건축내외장재용(Lixil AL Profile,T-2509-03~05) 3249, #10",2025-10-2 0:00:00,(BW68/BW68),920:921=5:5,(SV02/0.5%),(MTD1501L/20%),(2)(#10),이민지,"(393,411)*(초/90/BA)",,"(오염/오염)*(150도15분,80도3시간/BA)",,,,0,0,0,0,,2.0,10.0
3251.0,가공용(918H/SGO-113A대체)3232+SW45,2025-10-10 0:00:00,(SW45/SW45),918,(CX100/3.5%)(SV02/2%),(TSR5903/20%)(SA3/0.3%),(3.5)(#8),박다영,"(119,101)*(초/90/BA)","(/104>/)*(가/90/BA,태국신스틸BA)",,,,,0,0,0,0,,3.5,8.0
3252.0,가공용(918H/SGO-423E대체)918H사선150+T45,2025-10-10 0:00:00,(T45/T45),918,(CX100/3.5%)(SV02/2%),(TSR5903/20%)(SA3/0.3%),(3.5)(#3),박다영,"(46,50)*(초/90/BA)","(/66>125,140,235/190)*(가/90/BA,동국유광PCM)",,,,,1,0,0,0,,3.5,3.0
3253.0,가공용(918H/SGO-423E대체)918H사선120+6배합+T45,2025-10-10 0:00:00,(T45/T45),918,(CX100/3.5%)(SV02/2%),(TSR5903/20%)(SA3/0.3%),(6)(#8),박다영,"(70,87)*(초/90/BA)",(>197)*(가/90/BA),,,,,1,0,0,0,,6.0,8.0
3254.0,가공용(918H/SGO-423E대체)918H사선120+7배합+T45,2025-10-10 0:00:00,(T45/T45),918,(CX100/3.5%)(SV02/2%),(TSR5903/20%)(SA3/0.3%),(7)(#8),박다영,"(84,74)*(초/90/BA)",(>186)*(가/90/BA),,,,,1,0,0,0,,7.0,8.0
3255.0,가공용(918H/SGO-423E대체)918H사선120+8배합+T45,2025-10-10 0:00:00,(T45/T45),918,(CX100/3.5%)(SV02/2%),(TSR5903/20%)(SA3/0.3%),(8)(#8),박다영,"(69,65)*(초/90/BA)",(>156)*(가/90/BA),,,,,1,0,0,0,,8.0,8.0
3256.0,가공용(918A/SGO-423E대체)918A사선120+3.5배합+T45,2025-10-10 0:00:00,(T45/T45),918,(CX100/3.5%)(SV02/2%),(SA3/0.3%),(3.5)(#8),박다영,"(22,26,28,25)*(초/90/BA)","(>149/305)*(가/90/BA,동국유광PCM)",,,,,1,0,0,0,,3.5,8.0
3257.0,가공용(918A/SGO-423E대체)918A사선120+2배합+T45,2025-10-10 0:00:00,(T45/T45),918,(CX100/3.5%)(SV02/2%),(SA3/0.3%),(2)(#8),박다영,"(28,28)*(초/90/BA)",(>136)*(가/90/BA),,,,,1,0,0,0,,2.0,8.0
3258.0,"건축내외장재용(Lixil AL Profile,T-2509-03~05) 3245+920점착제개선",2025-10-10 0:00:00,(BW68/BW68),S251002G,(SV02/0.5%),(MTD1501L/20%),(2)(#8),이민지,"(340,336)*(초/90/BA)",,"(오염/오염)*(150도15분,80도3시간/BA)",,,,0,0,0,0,,2.0,8.0
3259.0,"건축내외장재용(Lixil AL Profile,T-2509-03~05) 3258, #10",2025-10-10 0:00:00,(BW68/BW68),S251002G,(SV02/0.5%),(MTD1501L/20%),(2)(#10),이민지,"(373,387)*(초/90/BA)",,"(오염/오염)*(150도15분,80도3시간/BA)",,,,0,0,0,0,,2.0,10.0
3260.0,"건축내외장재용(Lixil AL Profile,T-2509-03~05) 3245+921점착제개선",2025-10-10 0:00:00,(BW68/BW68),S251002H,(SV02/0.5%),(MTD1501L/20%),(2)(#8),이민지,"(407,384)*(초/90/BA)",,"(오염/오염)*(150도15분,80도3시간/BA)",,,,0,0,0,0,,2.0,8.0
3261.0,"건축내외장재용(Lixil AL Profile,T-2509-03~05) 3260, #10",2025-10-10 0:00:00,(BW68/BW68),S251002H,(SV02/0.5%),(MTD1501L/20%),(2)(#10),이민지,"(440,442)*(초/90/BA)",,"(오염/오염)*(150도15분,80도3시간/BA)",,,,0,0,0,0,,2.0,10.0
3262.0,"건축내외장재용(Lixil AL Profile,T-2509-03~05) 3224+SV02 2.0%",2025-10-10 0:00:00,(BW68/BW68),920,(SV02/2.0%),(MTD1501L/10%),(2)(#10),이민지,"(287,282)*(초/90/BA)",,"(오염/오염)*(150도15분,80도3시간/BA)",,,,0,0,0,0,,2.0,10.0
3263.0,"건축내외장재용(Lixil AL Profile,T-2509-03~05) 3228+SV02 2.0%",2025-10-10 0:00:00,(BW68/BW68),921,(SV02/2.0%),(MTD1501L/10%),(2)(#10),이민지,"(332,335)*(초/90/BA)",,"(오염/오염)*(150도15분,80도3시간/BA)",,,,0,0,0,0,,2.0,10.0
3264.0,건축내외장재용(베트남로컬우드용제품개발)3241+SV02 1.5%,2025-10-13 0:00:00,(T45/T45),920,(SV02/1.5%),(MTD1501L/5%),(2)(#10),박다영,"(332,346)*(초/90/BA)",,"(백탁및탈리/)*(150도15분,80도3시간/BA)",,,,0,0,0,0,,2.0,10.0
3265.0,건축내외장재용(SGO457대체용)3244+CX100 1%,2025-10-13 0:00:00,(WPO100/WPO100),919:913=5:5,(CX100/1%)(SV02/1%),(TSR5903/15%),(1.2)(#12),박다영,"(430,408)*(초/90/BA)",(>500)*(가/90/2B3T),"(스탑마킹/스탑마킹)*(150도15분,80도3시간/BA)",,,,1,0,0,0,,1.2,12.0
3266.0,건축내외장재용(SGO457대체용)3244+CX100 1.2%,2025-10-13 0:00:00,(WPO100/WPO100),919:913=5:5,(CX100/1.2%)(SV02/1%),(TSR5903/15%),(1.2)(#12),박다영,"(417,408,385,400)*(초/90/BA)","(>427,370)*(가/90/2B3T)","(스탑마킹,스탑마킹/스탑마킹,스탑마킹)*(150도15분,80도3시간/BA)",,,,1,0,0,0,,1.2,12.0
3267.0,건축내외장재용(SGO457대체용)3244+CX100 1.5%,2025-10-13 0:00:00,(WPO100/WPO100),919:913=5:5,(CX100/1.5%)(SV02/1%),(TSR5903/15%),(1.2)(#12),박다영,"(345,357)*(초/90/BA)",(>417)*(가/90/2B3T),"(스탑마킹/스탑마킹)*(150도15분,80도3시간/BA)",,,,1,0,0,0,,1.2,12.0
3268.0,레이저컷팅용 점착 제품 개발(SUS용 고부착 타겟) 3154+SV02/1%+G100,2025-10-13 0:00:00,(G100_200:1),920,(SV02/1%),(MTD1501L/10%),(1.2)(#12),노항우,"(592,590)*(초/90/BA)",,,,,,0,0,0,0,,1.2,12.0
3269.0,레이저컷팅용 점착 제품 개발(SUS용 고부착 타겟) 3154+SV02/2%+G100,2025-10-13 0:00:00,(G100_200:1),920,(SV02/2%),(MTD1501L/10%),(1.2)(#12),노항우,"(510,580)*(초/90/BA)",,,,,,0,0,0,0,,1.2,12.0
3270.0,가공용(918D/SGO-423E대체)918D사선120+T45,2025-10-13 0:00:00,(T45/T45),918,(CX100/3.5%)(SV02/2%),(TSR5903/10%)(SA3/0.3%),(3.5)(#8),박다영,"(67,50,61,61)*(초/90/BA)","(/92>153,240,260/250,250)*(가/90/BA,동국유광PCM)",,,,,1,0,0,0,,3.5,8.0
3271.0,가공용(918D/SGO-423E대체)3270+TSR5903 5%,2025-10-13 0:00:00,(T45/T45),918,(CX100/3.5%)(SV02/2%),(TSR5903/5%)(SA3/0.3%),(3.5)(#8),박다영,"(42,37,50,47)*(초/90/BA)","(>200,250/275)*(가/90/BA,동국유광PCM)",,,,,1,0,0,0,,3.5,8.0
3272.0,"건축내외장재용(DCM 이벤트 판넬용) 2995, 921->920변경",2025-10-13 0:00:00,(합포BW68/합포BW68),920:913=5:5,(CX100/1.25%)(SV02/2%),(MTD1501L/10%),(2)(#10),이민지,"(302,313,310,293,311,304)*(초/90/BA)(86)*(초/90/DCM이벤트판넬)",,"(양호/양호)*(150도15분,80도3시간/BA)",,,,0,0,0,0,,2.0,10.0
3273.0,"건축내외장재용(DCM 이벤트 판넬용) 2996, 921->920변경",2025-10-13 0:00:00,(합포BW68/합포BW68),920:913=5:5,(CX100/0.5%)(SV02/2%),(MTD1501L/20%),(2)(#10),이민지,"(498,431)*(초/90/BA)(147)*(초/90/DCM이벤트판넬)",,"(스탑마킹/스탑마킹)*(150도15분,80도3시간/BA)",,,,0,0,0,0,,2.0,10.0
3274.0,레이저컷팅용 점착 제품 개발(SUS용 고부착 타겟) 3154+G100,2025-10-13 0:00:00,(G100_200:1),920,(SV02/3%),(MTD1501L/10%),(1.2)(#12),노항우,"(477,484)*(초/90/BA)",,,,,,0,0,0,0,,1.2,12.0
3275.0,레이저컷팅용 점착 제품 개발(SUS용 고부착 타겟) 920A+G100,2025-10-13 0:00:00,(G100_200:1),920,(CX100/0.4%)(SV02/3%),(MTD1501L/10%),(1.2)(#12),노항우,"(360,391)*(초/90/BA)",,,,,,0,0,0,0,,1.2,12.0
3276.0,레이저컷팅용 점착 제품 개발 2904+G115,2025-10-13 0:00:00,(G115_200:1),920,(CX100/1.5%)(SV02/2%),(MTD1501L/5%),(1.2)(#8),노항우,"(144,147,160,170,185/185,185,180/260,270,220/210,225,250)*(초/90/BA/항0-1.5주)",(>245/350/475/470_백탁)*(가/90/BA/항0-1.5주)+(39/43/75/96>67/99/210/155)*(가/90/컬러스텐일반PCM/항0-1.5주),"(양호/양호)*(60도1일/스웰링스모그/재원블랙PCM/항0,1.5주)",,,,0,0,0,0,,1.2,8.0
3277.0,가공용(918O/SGO-423E대체)918O사선120+SA3 0.3%,2025-10-14 0:00:00,(T45/T45),918,(CX100/3.5%)(SV02/2%),(TSR5903/5%)(SA3/0.3%),(4)(#8),박다영,"(32,32)*(초/90/BA)",(>220)*(가/90/BA),,,,,1,0,0,0,,4.0,8.0
3278.0,가공용(918O/SGO-423E대체)3277+5배합,2025-10-14 0:00:00,(T45/T45),918,(CX100/3.5%)(SV02/2%),(TSR5903/5%)(SA3/0.3%),(5)(#8),박다영,"(33,33)*(초/90/BA)",(>212)*(가/90/BA),,,,,1,0,0,0,,5.0,8.0
3279.0,가공용(918O/SGO-423E대체)3277+6배합,2025-10-14 0:00:00,(T45/T45),918,(CX100/3.5%)(SV02/2%),(TSR5903/5%)(SA3/0.3%),(6)(#8),박다영,"(38,30)*(초/90/BA)",(>175)*(가/90/BA),,,,,1,0,0,0,,6.0,8.0
3280.0,가공용(918O/SGO-423E대체)3277+TSR5903 10%,2025-10-14 0:00:00,(T45/T45),918,(CX100/3.5%)(SV02/2%),(TSR5903/10%)(SA3/0.3%),(4)(#8),박다영,"(68,53)*(초/90/BA)",(>222)*(가/90/BA),,,,,1,0,0,0,,4.0,8.0
3281.0,가공용(918O/SGO-423E대체)3280+5배합,2025-10-14 0:00:00,(T45/T45),918,(CX100/3.5%)(SV02/2%),(TSR5903/10%)(SA3/0.3%),(5)(#8),박다영,"(42,41)*(초/90/BA)",(>180)*(가/90/BA),,,,,1,0,0,0,,5.0,8.0
3282.0,가공용(918O/SGO-423E대체)3280+6배합,2025-10-14 0:00:00,(T45/T45),918,(CX100/3.5%)(SV02/2%),(TSR5903/10%)(SA3/0.3%),(6)(#8),박다영,"(38,40)*(초/90/BA)",(>170)*(가/90/BA),,,,,1,0,0,0,,6.0,8.0
3283.0,건축내외장재용(DCM 이벤트 판넬용) 2996+MTD1501L 10%,2025-10-14 0:00:00,(합포BW68/합포BW68),921:913=5:5,(CX100/0.5%)(SV02/2%),(MTD1501L/10%),(2)(#10),이민지,"(374,365)*(초/90/BA)",(오염)*(가/90/BA),(양호)*(150도15분/BA)(양호)*(80도3시간/BA)(양호)*(60도하루/BA),,,,0,0,0,0,,2.0,10.0
3284.0,건축내외장재용(DCM 이벤트 판넬용) 3273+MTD1501L 10%,2025-10-14 0:00:00,(합포BW68/합포BW68),920:913=5:5,(CX100/0.5%)(SV02/2%),(MTD1501L/10%),(2)(#10),이민지,"(340,358)*(초/90/BA)",(오염)*(가/90/BA),(양호)*(150도15분/BA)(양호)*(80도3시간/BA)(양호)*(60도하루/BA),,,,0,0,0,0,,2.0,10.0
3285.0,건축내외장재용(DCM 이벤트 판넬용) 3283+CX100 0.9%,2025-10-14 0:00:00,(합포BW68/합포BW68),921:913=5:5,(CX100/0.9%)(SV02/2%),(MTD1501L/10%),(2)(#10),이민지,"(346,360)*(초/90/BA)",(양호)*(가/90/BA),(양호)*(150도15분/BA)(양호)*(80도3시간/BA)(양호)*(60도하루/BA),,,,0,0,0,0,,2.0,10.0
3286.0,건축내외장재용(DCM 이벤트 판넬용) 3284+CX100 0.9%,2025-10-14 0:00:00,(합포BW68/합포BW68),920:913=5:5,(CX100/0.9%)(SV02/2%),(MTD1501L/10%),(2)(#10),이민지,"(292,313,340,312)*(초/90/BA)",(양호)*(가/90/BA),(양호)*(150도15분/BA)(양호)*(80도3시간/BA)(양호)*(60도하루/BA),,,,0,0,0,0,,2.0,10.0
3287.0,"건축내외장재용(Lixil AL Profile,T-2509-04,05) 921A",2025-10-14 0:00:00,(BW68/BW68),921,(CX100/0.5%)(SV02/2%),(MTD1501L/20%),(1.2)(#12),정주현,"(450,442)*(초/90/BA)",,(오염)*(150도15분/BA)(백탁)*(80도3시간/BA),,,,0,0,0,0,,1.2,12.0
3288.0,"건축내외장재용(Lixil AL Profile,T-2509-04,05) 921A, 921 -> 920 변경",2025-10-14 0:00:00,(BW68/BW68),920,(CX100/0.5%)(SV02/2%),(MTD1501L/20%),(1.2)(#12),정주현,"(400,400)*(초/90/BA)",,(백탁)*(150도15분/BA)(백탁)*(80도3시간/BA),,,,0,0,0,0,,1.2,12.0
3289.0,건축내외장재용(베트남로컬우드용제품개발)3241+CX100 0.2%,2025-10-15 0:00:00,(T45/T45),920,(CX100/0.2%)(SV02/1%),(MTD1501L/5%),(2)(#10),박다영,"(355,345)*(초/90/BA)",,"(탈리/탈리/탈리)*(150도15분,80도3시간,60도1일/BA)",,,,0,0,0,0,,2.0,10.0
3290.0,건축내외장재용(SGO457대체용)3266+SV02/2%,2025-10-15 0:00:00,(WPO100/WPO100),919:913=5:5,(CX100/1.2%)(SV02/2%),(TSR5903/15%),(1.2)(#12),박다영,"(390,370)*(초/90/BA)",(>420)*(가/90/2B3T),"(스탑마킹/스탑마킹)*(150도15분,80도3시간/BA)",,,,1,0,0,0,,1.2,12.0
3311.0,"건축내외장재용(사파이어&피라미드,유리표면보호용)919A#150WPO45",2025-10-20 0:00:00,(WPO45/WPO45),918:919=1:1,(CX100/2%)(SV02/1.5%),(SA3/0.3%),(3)(#3),노항우,"(36,48)*(초/90/BA)",,,(14일양호)*(BA),,,0,0,0,0,,3.0,3.0
3291.0,건축내외장재용(SGO457대체용)3266+SV02/3%,2025-10-15 0:00:00,(WPO100/WPO100),919:913=5:5,(CX100/1.2%)(SV02/3%),(TSR5903/15%),(1.2)(#12),박다영,"(345,330)*(초/90/BA)",(>280)*(가/90/2B3T),"(스탑마킹/스탑마킹)*(150도15분,80도3시간/BA)",,,,1,0,0,0,,1.2,12.0
3292.0,건축내외장재용(SGO457대체용)3266+919:913=8:2,2025-10-15 0:00:00,(WPO100/WPO100),919:913=8:2,(CX100/1.2%)(SV02/1%),(TSR5903/15%),(1.2)(#12),박다영,"(350,345)*(초/90/BA)",(>240)*(가/90/2B3T),"(스탑마킹/스탑마킹)*(150도15분,80도3시간/BA)",,,,1,0,0,0,,1.2,12.0
3293.0,건축내외장재용(SGO457대체용)3266+919:913=2:8,2025-10-15 0:00:00,(WPO100/WPO100),919:913=2:8,(CX100/1.2%)(SV02/1%),(TSR5903/15%),(1.2)(#12),박다영,"(415,430)*(초/90/BA)",(>515)*(가/90/2B3T),"(스탑마킹/스탑마킹)*(150도15분,80도3시간/BA)",,,,1,0,0,0,,1.2,12.0
3294.0,건축내외장재용(SGO457대체용)920C+WPO100,2025-10-15 0:00:00,(WPO100/WPO100),920,(CX100/0.8%)(SV02/2%),(MTD1501L/10%),(1.2)(#12),박다영,"(350,375,400,360/365,430/490,460/495,455/490,475)*(초/90/BA/항0~2주)",(>410)*(가/90/2B3T)+(>434/590_백탁/740_탈리/820_탈리/765_탈리)*(가/90/BA),"(양호/양호)*(150도15분,80도3시간/BA)","(7일양호/7일양호)*(BA/항0,2주)",,,1,0,0,0,,1.2,12.0
3295.0,건축내외장재용(SGO457대체용)920C+G100,2025-10-15 0:00:00,(G100/G100),920,(CX100/0.8%)(SV02/2%),(MTD1501L/10%),(1.2)(#12),박다영,"(425,425)*(초/90/BA)",(>495)*(가/90/2B3T),"(양호/양호)*(150도15분,80도3시간/BA)",,,,1,0,0,0,"#3294로 결정. 2B3T 가열압착 후 그림자 오염이 있으나, 일반적인 수준임. 부착성, 박리감, 내열성이 모두 양호함. 장기물성 검토 진행할 것.  0.5주부터 백탁 오염이 발생하여 NG. 신규 점착제 개발하여 적용해볼 것.",1.2,12.0
3296.0,"건축내외장재용(Lixil AL Profile,T-2509-04,05) 921A / #30bar",2025-10-15 0:00:00,(BW68/BW68),921,(CX100/0.5%)(SV02/2%),(MTD1501L/20%),(1.2)(#12),정주현,,,,,,,0,0,0,0,,1.2,12.0
3297.0,"건축내외장재용(Lixil AL Profile,T-2509-04,05) 921A / #38bar",2025-10-15 0:00:00,(BW68/BW68),921,(CX100/0.5%)(SV02/2%),(MTD1501L/20%),(1.2)(#12),정주현,,,,,,,0,0,0,0,,1.2,12.0
3298.0,"건축내외장재용(Lixil AL Profile,T-2509-04,05) 921A, 921 -> 920 변경 / #30bar",2025-10-15 0:00:00,(BW68/BW68),920,(CX100/0.5%)(SV02/2%),(MTD1501L/20%),(1.2)(#12),정주현,,,,,,,0,0,0,0,,1.2,12.0
3299.0,"건축내외장재용(Lixil AL Profile,T-2509-04,05) 921A, 921 -> 920 변경 / #38bar",2025-10-15 0:00:00,(BW68/BW68),920,(CX100/0.5%)(SV02/2%),(MTD1501L/20%),(1.2)(#12),정주현,,,,,,,0,0,0,0,,1.2,12.0
3300.0,건축내외장재용(DCM 이벤트 판넬용) 3272+CX100 1.5%,2025-10-16 0:00:00,(합포BW68/합포BW68),920:913=5:5,(CX100/1.5%)(SV02/2%),(MTD1501L/10%),(2)(#10),이민지,"(299,311)*(초/90/BA)",,,,,,0,0,0,0,,2.0,10.0
3301.0,건축내외장재용(DCM 이벤트 판넬용) 3272+CX100 2.0%,2025-10-16 0:00:00,(합포BW68/합포BW68),920:913=5:5,(CX100/2.0%)(SV02/2%),(MTD1501L/10%),(2)(#10),이민지,"(255,252)*(초/90/BA)",,,,,,0,0,0,0,,2.0,10.0
3302.0,가공용(918I/SGO-633TH대체)918I사선120SW45 (2297재현),2025-10-17 0:00:00,(SW45/SW45),918,(CX100/2%)(SV02/2%),(TSR5903/15%)(SA3/0.3%),(2)(#8),박다영,"(195,180)*(초/90/BA)",(>325)*(가/90/BA),,(7일탈리)*(BA),,,1,0,0,0,,2.0,8.0
3303.0,가공용(918B/SGO-633TH대체)918B사선120+SW45,2025-10-17 0:00:00,(SW45/SW45),918,(CX100/2.5%)(SV02/2%),(TSR5903/10%),(2)(#8),박다영,"(215,190)*(초/90/BA)",(>325)*(가/90/BA),,,,,1,0,0,0,,2.0,8.0
3304.0,가공용(918B/SGO-633TH대체)3303+2.5배합,2025-10-17 0:00:00,(SW45/SW45),918,(CX100/2.5%)(SV02/2%),(TSR5903/10%),(2.5)(#8),박다영,"(180,194)*(초/90/BA)",(>315)*(가/90/BA),,,,,1,0,0,0,,2.5,8.0
3305.0,가공용(918C/SGO-633TH대체)3303+3.5배합,2025-10-17 0:00:00,(SW45/SW45),918,(CX100/2.5%)(SV02/2%),(TSR5903/10%),(3.5)(#8),박다영,"(170,165)*(초/90/BA)",(>275)*(가/90/BA),,,,,1,0,0,0,,3.5,8.0
3306.0,가공용(918C/SGO-633TH대체)918C사선120SW45+3.5배합,2025-10-17 0:00:00,(SW45/SW45),918,(CX100/1.75%)(SV02/2%),(TSR5903/17%),(3.5)(#8),박다영,"(220,200)*(초/90/BA)",(>295)*(가/90/BA),,(7일탈리)*(BA),,,1,0,0,0,차기 개선 사양은 #3306 으로 결정.,3.5,8.0
3307.0,건축내외장재용(베트남로컬우드용제품개발)920A사선60+T45,2025-10-16 0:00:00,(T45/T45),920,(CX100/0.4%)(SV02/3%),(MTD1501L/10%),(1.2)(#12),"박다영,진호철","(395,400,405,405)*(초/90/BA)",,"(양호,양호/양호,양호)*(150도15분,80도3시간/BA)",,,,0,0,0,0,,1.2,12.0
3308.0,건축내외장재용(베트남로컬우드용제품개발)920C사선60+T45,2025-10-16 0:00:00,(T45/T45),920,(CX100/0.8%)(SV02/2%),(MTD1501L/10%),(1.2)(#12),박다영,"(330,340)*(초/90/BA)",,"(양호/양호)*(150도15분,80도3시간/BA)",,,,0,0,0,0,,1.2,12.0
3309.0,건축내외장재용(베트남로컬우드용제품개발)3308+CX100 1.2%,2025-10-16 0:00:00,(T45/T45),920,(CX100/1.2%)(SV02/2%),(MTD1501L/10%),(1.2)(#12),박다영,"(310,280)*(초/90/BA)",,"(양호/양호)*(150도15분,80도3시간/BA)",,,,0,0,0,0,,1.2,12.0
3310.0,"건축내외장재용(사파이어&피라미드,유리표면보호용)919A#120WPO45",2025-10-20 0:00:00,(WPO45/WPO45),918:919=1:1,(CX100/2%)(SV02/1.5%),(SA3/0.3%),(3)(#8),노항우,"(110,110)*(초/90/BA)",,,(14일양호)*(BA),,,0,0,0,0,,3.0,8.0
3312.0,"건축내외장재용(사파이어&피라미드,유리표면보호용)919A#150T45",2025-10-20 0:00:00,(T45/T45),918:919=1:1,(CX100/2%)(SV02/1.5%),(SA3/0.3%),(3)(#3),노항우,"(32,35)*(초/90/BA)",,,(14일원단일부손상)*(BA),,,0,0,0,0,,3.0,3.0
3315.0,건축내외장재용(945BF/4233대체/913D개선)913G 적용 검토 + 사선100MESH,2025-10-17 0:00:00,(BW68/BW68),913,(CX100/2%)(SV02/2%),(MTD1501L/15%),(2)(#9),진호철,"(340,340)*(초/90/BA)",(>435)*(가/90/BA),,,,,0,0,0,0,"수치도 수치이지만, 부착성도 연박리성으로 옛날 913A 와 유사해야 함. 즉, 베트남 측정 기준 170g 이 나와야함.",2.0,9.0
3313.0,건축내외장재용(945BF/4233대체/913D개선)REF.,2025-10-17 0:00:00,(BW68/BW68),913,(CX100/1%),(TSR5903/5%),(2.7)(#8),"진호철,박다영,노항우","(230,215,165,170,180,165,185,215)*(초/90/BA)","(>385,265,265,270)*(가/90/BA)","(그림자,그림자)*(스웰링스모그/2B1.5T)",,,,0,1,0,0,,2.7,8.0
3316.0,기초실험(신규 부모노머 적용 검토) 913D#120T45 REF.,2025-10-17 0:00:00,(T45/T45),913,(CX100/1%),(TSR5903/5%),(2.7)(#8),진호철,"(240,270)*(초/90/BA)",(>435)*(가/90/BA),,,,,1,0,0,0,,2.7,8.0
3317.0,기초실험(신규 부모노머 적용 검토) 3316 CHMA -> EDMA,2025-10-17 0:00:00,(T45/T45),S251016H,(CX100/1%),(TSR5903/5%),(2.7)(#8),진호철,"(110,115)*(초/90/BA)",(>435)*(가/90/BA),,,,,1,0,0,0,,2.7,8.0
3318.0,기초실험(신규 부모노머 적용 검토) 918 REF.,2025-10-21 0:00:00,(T45/T45),918,(CX100/1%),,(2.7)(#8),박다영,"(180,180)*(초/90/BA)",(>260)*(가/90/BA),,,,,1,0,0,0,,2.7,8.0
3319.0,기초실험(신규 부모노머 적용 검토) 3318 + IBOMA -> DCPA,2025-10-21 0:00:00,(T45/T45),S251016G,(CX100/1%),,(2.7)(#8),박다영,"(100,100)*(초/90/BA)",(>205)*(가/90/BA),,,,,1,0,0,0,,2.7,8.0
3320.0,가공용(918H/SGO-113A대체)3232+CX100 3%,2025-10-17 0:00:00,(T45/T45),918,(CX100/3%)(SV02/2%),(TSR5903/20%)(SA3/0.3%),(3.5)(#8),박다영,"(115,115)*(초/90/BA)",(>285)*(가/90/BA),,,,,1,0,0,0,,3.5,8.0
3314.0,건축내외장재용(945BF/4233대체/913D개선)913G 적용 검토 + 사선120MESH,2025-10-17 0:00:00,(BW68/BW68),913,(CX100/2%)(SV02/2%),(MTD1501L/15%),(2)(#8),진호철,"(235,295)*(초/90/BA)",(>395)*(가/90/BA),,,,,0,0,0,0,,2.0,8.0
3321.0,가공용(918H/SGO-113A대체)3232+CX100 2.5%,2025-10-17 0:00:00,(T45/T45),918,(CX100/2.5%)(SV02/2%),(TSR5903/20%)(SA3/0.3%),(3.5)(#8),박다영,"(120,135)*(초/90/BA)",(>295)*(가/90/BA),,,,,1,0,0,0,,3.5,8.0
3322.0,가공용(918H/SGO-113A대체)3232+CX100 2%,2025-10-17 0:00:00,(T45/T45),918,(CX100/2%)(SV02/2%),(TSR5903/20%)(SA3/0.3%),(3.5)(#8),박다영,"(150,130)*(초/90/BA)",(>295)*(가/90/BA),,(7일탈리)*(BA),,,1,0,0,0,,3.5,8.0
3323.0,가공용(918H/SGO-113A대체)3321+SA3 0.2%,2025-10-17 0:00:00,(T45/T45),918,(CX100/2.5%)(SV02/2%),(TSR5903/20%)(SA3/0.2%),(3.5)(#8),박다영,"(130,150)*(초/90/BA)","(175/122>285,280/225)*(가/90/BA,동국유광PCM)",,(7일탈리)*(BA),,,1,0,0,0,,3.5,8.0
3324.0,장기물성개선용(한화연 유화제 적용 검토) 911 ref.,2025-10-20 0:00:00,(G75_200:1),S251017E,(CX100/0.8),(TSR5903/5%),(1.2)(#12),노항우,"(435,450/475,430/535,505/490,440/520,500)*(초/90/BA/항0~2주)",(>680/690_탈리/720_탈리/750_탈리/825_탈리)*(가/90/BA/항0~2주),,,,,0,0,0,0,,1.2,12.0
3325.0,장기물성개선용(한화연 유화제 적용 검토) A-10(0.08%),2025-10-20 0:00:00,(G75_200:1),S251017F,(CX100/0.8),(TSR5903/5%),(1.2)(#12),노항우,"(415,395/365,375/450,450/405,420/450,390)*(초/90/BA/항0~2주)",(>665/680/695_탈리/775_탈리/795_탈리)*(가/90/BA/항0~2주),,,,,0,0,0,0,,1.2,12.0
