Repository: HyunchanAn/SG_DB

# SG_DB: 세계화학공업(주) 데이터 자산 및 모델 가중치 저장소

## 1. 개요
`SG_DB`는 SG_proj 파이프라인의 모든 시스템 모듈(001~015)에서 참조하는 마스터 데이터 웨어하우스(Data Warehouse)입니다. 
기존 `SG_proj_004` 모듈 내에 혼재되어 있던 원본 데이터(`raw_data`)와 데이터베이스 클러스터를 안전하게 보호하고 물리적으로 분리하기 위해 구축되었습니다.

> [!WARNING]
> 본 레포지토리는 Public으로 공개되지만, 보안 정책에 따라 실제 데이터가 담긴 `raw_data/` 폴더와 `postgres_data/` 바이너리 파일들은 `.gitignore`를 통해 업로드되지 않도록 차단되어 있습니다.
> 시스템을 처음 구축하는 개발자는 관리자에게 별도로 데이터 자산을 인계받아 이 폴더 내에 배치해야 합니다.

## 3. 원본 데이터 세부 명세 (`raw_data`)

`raw_data/` 디렉토리에는 AI 모델 학습(001 모듈) 및 DB 구축(004 모듈)의 근간이 되는 수년 치의 비정형/정형 데이터가 총망라되어 보관되어 있습니다.

1. **핵심 실험 데이터베이스 (합성 및 도포 이력)**
   - `데이터베이스 기반 자료/`: 23년 9월부터 현재까지 누적된 반기별 실험 결과(Lab 합성, Lab 도포, 견본, 양산품) 엑셀 시트 23종.

File: parsed_data/final_lab_coating.csv (part 11 of 19)
Lab 일련번호,분류,도포 날짜,원단,점착제,경화제,첨가제,도포량,작업자,점착력,가열압착,내열성,내후성,내습성,야외폭로,가공/유지력,절곡,레이저컷팅,내충격성,비고,도포두께_um,바코터번호
3326.0,장기물성개선용(한화연 유화제 적용 검토) A-10-A(0.08%),2025-10-20 0:00:00,(G75_200:1),S251017G,(CX100/0.8),(TSR5903/5%),(1.2)(#12),노항우,"(360,400/340,355/480,440/375,400/445,510)*(초/90/BA/항0~2주)",(>640/680_탈리/660_탈리/815_탈리/730_탈리)*(가/90/BA/항0~2주),,,,,0,0,0,0,,1.2,12.0
3327.0,장기물성개선용(한화연 유화제 적용 검토) E-10(0.08%),2025-10-20 0:00:00,(G75_200:1),S251017H,(CX100/0.8),(TSR5903/5%),(1.2)(#12),노항우,"(405,410/415,430/505,490/430,430/530,450)*(초/90/BA/항0~2주)",(>630/680_탈리/720_탈리/820_탈리/840_탈리)*(가/90/BA/항0~2주),,,,,0,0,0,0,,1.2,12.0
3328.0,"건축내외장재용(WPVC,702P 대체) - (913 - MTD1501L 15% CX100 1% SV02 2% 사선80)",2025-10-20 0:00:00,(WPO100/WPO100(배면)),913,(CX100/1%)(SV02/2%),(MTD1501L/15%),(2)(#10),정주현,,,,,,,0,0,0,0,도포량 이상,2.0,10.0
3329.0,"건축내외장재용(WPVC,702P 대체) - (913 - MTD1501L 15% CX100 1% SV02 2% 사선100)",2025-10-20 0:00:00,(WPO100/WPO100(배면)),913,(CX100/1%)(SV02/2%),(MTD1501L/15%),(2)(#9),정주현,,,,,,,0,0,0,0,도포량 이상,2.0,9.0
3330.0,"건축내외장재용(WPVC,702P 대체) - (913 - MTD1501L 15% CX100 2% SV02 2% 사선80)",2025-10-20 0:00:00,(WPO100/WPO100(배면)),913,(CX100/2%)(SV02/2%),(MTD1501L/15%),(2)(#10),정주현,,,,,,,0,0,0,0,도포량 이상,2.0,10.0
3331.0,"건축내외장재용(WPVC,702P 대체) - (913 - MTD1501L 15% CX100 2% SV02 2% 사선100)",2025-10-20 0:00:00,(WPO100/WPO100(배면)),913,(CX100/2%)(SV02/2%),(MTD1501L/15%),(2)(#9),정주현,,,,,,,0,0,0,0,도포량 이상,2.0,9.0
3332.0,건축내외장재용(DCM 이벤트 판넬용) 3272+MTD1501L 5%,2025-10-20 0:00:00,(합포BW68/합포BW68),920:913=5:5,(CX100/1.25%)(SV02/2%),(MTD1501L/5%),(2)(#10),이민지,"(244,240)*(초/90/BA)",,,,,,0,0,0,0,,2.0,10.0
3333.0,건축내외장재용(DCM 이벤트 판넬용) 3272+MTD1501L 0%,2025-10-20 0:00:00,(합포BW68/합포BW68),920:913=5:5,(CX100/1.25%)(SV02/2%),,(2)(#10),이민지,"(190,180)*(초/90/BA)",,,,,,0,0,0,0,,2.0,10.0
3334.0,"건축내외장재용(DCM 이벤트 판넬용) 3332, 920단독",2025-10-20 0:00:00,(합포BW68/합포BW68),920,(CX100/1.25%)(SV02/2%),(MTD1501L/5%),(2)(#10),이민지,"(211,200)*(초/90/BA)",,,,,,0,0,0,0,,2.0,10.0
3335.0,"건축내외장재용(DCM 이벤트 판넬용) 3332, 913단독",2025-10-20 0:00:00,(합포BW68/합포BW68),913,(CX100/1.25%)(SV02/2%),(MTD1501L/5%),(2)(#10),이민지,"(282,275)*(초/90/BA)",,,,,,0,0,0,0,,2.0,10.0
3336.0,"건축내외장재용(WPVC,702P 대체) - (920C #60 적용 검토)",2025-10-21 0:00:00,(WPO100/WPO100_200:1),920,(CX100/0.8%)(SV02/2%),(MTD1501L/10%),(1.2)(#12),진호철,"(335,350)*(초/90/BA)",(>305)*(가:상온1일/90/2B1.5T),,,,,1,0,0,0,,1.2,12.0
3337.0,"건축내외장재용(WPVC,702P 대체) - (920C #80 적용 검토)",2025-10-21 0:00:00,(WPO100/WPO100_200:1),920,(CX100/0.8%)(SV02/2%),(MTD1501L/10%),(1.2)(#10),진호철,"(330,345)*(초/90/BA)",(>310)*(가:상온1일/90/2B1.5T),,,,,1,0,0,0,,1.2,10.0
3338.0,"건축내외장재용(WPVC,702P 대체) - (920C #100 적용 검토)",2025-10-21 0:00:00,(WPO100/WPO100_200:1),920,(CX100/0.8%)(SV02/2%),(MTD1501L/10%),(1.2)(#9),"진호철,노항우","(295,310,280,290)*(초/90/BA)","(>405/300)*(가:60도1시간,상온1일/90/2B1.5T)",,,,,1,0,0,0,"920C 점착 사양은 예상대로 해볼만 함. 절곡성이 문제임. 다만, 현재 도포량 이슈부터 해결하고 가야하므로, 913G 및 920C로 도포량 추가로 감량 평가 후에 내절곡성 개선해볼 것.",1.2,9.0
3339.0,기초실험(신규 부모노머 적용 검토) 3318 + 2-HEMA > HPA,2025-10-21 0:00:00,(T45/T45),S251020H,(CX100/1%),,(2.7)(#8),박다영,"(165,160)*(초/90/BA)",(>215)*(가/90/BA),,,,,1,0,0,0,"#3319 가 높은 유리전이온도인데 젖음성이 좋고 연박리인 점이 신기하지만, 쓸모가 없음. #3339는 2-HEMA 대비 차이가 크지 않아 굳이 비싼 것을 사용할 필요가 없음.",2.7,8.0
3340.0,"건축내외장재용(Lixil AL Profile,T-2509-01) 3135 + 913 단독",2025-10-21 0:00:00,(연청SWH55/연청SWH55),913,(CX100/0.5%)(SV02/2%),(MTD1501L/10%),(2)(#10),박다영,"(365,345)*(초/90/BA)",,"(스탑마킹/양호)*(150도15분,80도3시간/BA)",(6일백탁)*(BA),,,0,0,0,0,,2.0,10.0
3341.0,"건축내외장재용(Lixil AL Profile,T-2509-01) 3135 + CX100/0.7%",2025-10-21 0:00:00,(연청SWH55/연청SWH55),913:921=7:3,(CX100/0.7%)(SV02/2%),(MTD1501L/10%),(2)(#10),박다영,"(350,350,370,340)*(초/90/BA)",,"(스탑마킹,양호/양호,양호)*(150도15분,80도3시간/BA)","(6일백탁,7일스탑마킹)*(BA)",,,0,0,0,0,,2.0,10.0
3342.0,일반보호용(SGE-133대체) 3106 + TSR5903/10%,2025-10-21 0:00:00,(B45/B45),919,(CX100/1.2%)(SV02/1%),(TSR5903/10%),(2)(#8),노항우,"(220,230,210,205,240,235/250,255/255,270/285,285/285,290)*(초/90/BA/항항0-2주)","(>175,170)*(가/90/2B3T)+(>330/425/525_탈리/585_탈리/630_탈리)*(가/90/BA/항0-2주)",,"(7일양호,7일양호/7일탈리)*(BA/항0,2주)",,,1,0,0,0,,2.0,8.0
3343.0,일반보호용(SGE-133대체) 3106 + CX100/1.6%,2025-10-21 0:00:00,(B45/B45),919,(CX100/1.6%)(SV02/1%),(TSR5903/15%),(2)(#8),노항우,"(240,240,280,255/295,280/300,300/305,310/330,315)*(초/90/BA/항항0-2주)",(>170)*(가/90/2B3T)+(>335/430/530_탈리/650_탈리/620_탈리)*(가/90/BA/항0-2주),,"(7일양호,7일양호/7일탈리)*(BA/항0,2주)",,,1,0,0,0,,2.0,8.0
3344.0,일반보호용(SGE-133대체) 3106 + SV02/2%,2025-10-21 0:00:00,(B45/B45),919,(CX100/1.2%)(SV02/2%),(TSR5903/15%),(2)(#8),노항우,"(230,235)*(초/90/BA)",(>110)*(가/90/2B3T),,(7일양호)*(BA),,,1,0,0,0,"유지력이 양호한 것은 알겠으나, 너무 경박리성이라 부착성이 부족함. 연박리를 부여하기 위해 #3342 기준에서 920 점착제 혼용해볼 것.",2.0,8.0
3345.0,건축내외장재용(945BF/4233대체/913D개선) 3313 + 913:920=5:5,2025-10-21 0:00:00,(BW68/BW68),913:920=5:5,(CX100/1%),(TSR5903/5%),(2.7)(#8),박다영,"(140,135)*(초/90/BA)",(>215)*(가/90/BA),,,,,0,0,0,0,,2.7,8.0
3346.0,건축내외장재용(945BF/4233대체/913D개선) 3345 + TSR5903/10%,2025-10-21 0:00:00,(BW68/BW68),913:920=5:5,(CX100/1%),(TSR5903/10%),(2.7)(#8),박다영,"(170,175,200,185)*(초/90/BA)","(>230,270)*(가/90/BA)",,,,,0,0,0,0,,2.7,8.0
3347.0,건축내외장재용(945BF/4233대체/913D개선) 3313 + CX100/0.6% + SV02/1%,2025-10-21 0:00:00,(BW68/BW68),913,(CX100/0.6%)(SV02/1%),(TSR5903/5%),(2.7)(#8),박다영,"(170,170,165,180)*(초/90/BA)","(>275,290)*(가/90/BA)",,,,,0,0,0,0,,2.7,8.0
3348.0,건축내외장재용(945BF/4233대체/913D개선) 3313 + CX100/0.6% + SV02/2%,2025-10-21 0:00:00,(BW68/BW68),913,(CX100/0.6%)(SV02/2%),(TSR5903/5%),(2.7)(#8),박다영,"(170,165)*(초/90/BA)",(>240)*(가/90/BA),,,,,0,0,0,0,,2.7,8.0
3349.0,가공용(918D/SGO-423E대체)3270 + SA3/0.4%,2025-10-22 0:00:00,(T45/T45),918,(CX100/3.5%)(SV02/2%),(TSR5903/10%)(SA3/0.4%),(3.5)(#8),박다영,"(39,41)*(초/90/BA)","(>245/245)*(가/90/BA,동국유광PCM)",,,,,1,0,0,0,,3.5,8.0
3350.0,가공용(동국/SGO133C대체)918S#120 (3323재현) = 918S,2025-10-22 0:00:00,(T45/T45),918,(CX100/2.5%)(SV02/2%),(TSR5903/20%)(SA3/0.2%),(3.5)(#8),박다영,"(140,130)*(초/90/BA)","(/165>305/225)*(가/90/BA,동국유광PCM)",,(5일탈리)*(BA),,,1,0,0,0,,3.5,8.0
3351.0,가공용(동국/SGO133C대체)918T#120 (3350 + CX100/2%) = 918T,2025-10-22 0:00:00,(T45/T45),918,(CX100/2%)(SV02/2%),(TSR5903/20%)(SA3/0.2%),(3.5)(#8),박다영,"(155,165)*(초/90/BA)","(/200>330/265)*(가/90/BA,동국유광PCM)",,(5일탈리)*(BA),,,1,0,0,0,"918F 는 양산화 기준에서는 약할 것으로 추정함. 따라서 랩도포 시편에 대한 견본품이 도착하면, 물성 결과를 면밀히 검토할 것.",3.5,8.0
3352.0,"건축내외장재용(Lixil AL Profile,T-2509-01) 3135 + CX100/1% + SV02/1%",2025-10-21 0:00:00,(연청SWH55/연청SWH55),913:921=7:3,(CX100/1%)(SV02/1%),(MTD1501L/10%),(2)(#10),"박다영,진호철","(350,350)*(초/90/BA)",,"(양호/양호)*(150도15분,80도3시간/BA)",(7일스탑마킹)*(BA),,,0,0,0,0,,2.0,10.0
3353.0,"건축내외장재용(Lixil AL Profile,T-2509-01) 3341 + 913단독",2025-10-21 0:00:00,(연청SWH55/연청SWH55),913,(CX100/0.7%)(SV02/2%),(MTD1501L/10%),(2)(#10),박다영,"(365,370)*(초/90/BA)",,"(양호/양호)*(150도15분,80도3시간/BA)",(7일스탑마킹)*(BA),,,0,0,0,0,앞으로는 S-2410-10 판에서 부착성 평가할 것. 부착이 좀 더 좋았으면 함. 그냥 사선60목으로 경화제 증량 검토할 것.,2.0,10.0
3354.0,"동국제강 산업용 대형 냉장고용 PCM(164G 대체) 921B, 사선120",2025-10-22 0:00:00,(DCM58),921:913=5:5,(CX100/1.25%)(SV02/2%),(MTD1501L/10%),(2)(#8),이민지,"(308,307)*(초/90/BA)",,,,,,0,0,0,0,,2.0,8.0
3355.0,"동국제강 산업용 대형 냉장고용 PCM(164G 대체) 920D, 사선120",2025-10-22 0:00:00,(DCM58),920:913=5:5,(CX100/1.25%)(SV02/2%),(MTD1501L/10%),(2)(#8),이민지,"(301,265)*(초/90/BA)",,,,,,0,0,0,0,,2.0,8.0
3356.0,"동국제강 산업용 대형 냉장고용 PCM(164G 대체) 920E, 사선120",2025-10-22 0:00:00,(DCM58),920:913=5:5,(CX100/2.0%)(SV02/2%),(MTD1501L/10%),(2)(#8),이민지,"(269,242)*(초/90/BA)",,,,,,0,0,0,0,,2.0,8.0
3357.0,"건축내외장재용(WPVC,701A,701B,702P 대체) - (913G #6bar, T45 이형 )",2025-10-21 0:00:00,(WPO100/T45),913,(CX100/2.0%)(SV02/2%),(MTD1501L/15%),(2)(#6),정주현,"(240,255)*(초/90/BA)",,(양호)*(150도15분/BA),(12일양호)*(BA),,,0,0,0,0,,2.0,6.0
3358.0,"건축내외장재용(WPVC,701A,701B,702P 대체) - (913G #6bar, WPO 이형 )",2025-10-21 0:00:00,(WPO100/WPO100),913,(CX100/2.0%)(SV02/2%),(MTD1501L/15%),(2)(#6),정주현,"(145,156)*(초/90/BA)",,(양호)*(150도15분/BA),(12일미세백탁)*(BA),,,0,0,0,0,,2.0,6.0
3359.0,"건축내외장재용(WPVC,701A,701B,702P 대체) - (913G #6bar, WPO(배면) 이형 )",2025-10-21 0:00:00,(WPO100/WPO100_200:1),913,(CX100/2.0%)(SV02/2%),(MTD1501L/15%),(2)(#6),정주현,"(215,215,235,235)*(초/90/BA)",,(양호)*(150도15분/BA),(12일양호)*(BA),,,0,0,0,0,,2.0,6.0
3360.0,"건축내외장재용(WPVC,701A,701B,702P 대체) - (913G #8bar, T45 이형 )",2025-10-21 0:00:00,(WPO100/T45),913,(CX100/2.0%)(SV02/2%),(MTD1501L/15%),(2)(#8),정주현,"(280,285)*(초/90/BA)",,(스탑마킹)*(150도15분/BA),(12일미세백탁)*(BA),,,0,0,0,0,,2.0,8.0
3361.0,"건축내외장재용(WPVC,701A,701B,702P 대체) - (913G #8bar, WPO 이형 )",2025-10-21 0:00:00,(WPO100/WPO100),913,(CX100/2.0%)(SV02/2%),(MTD1501L/15%),(2)(#8),정주현,"(215,220)*(초/90/BA)",,(스탑마킹)*(150도15분/BA),(12일스탑마킹)*(BA),,,0,0,0,0,,2.0,8.0
3362.0,"건축내외장재용(WPVC,701A,701B,702P 대체) - (913G #8bar, WPO(배면) 이형 )",2025-10-21 0:00:00,(WPO100/WPO100_200:1),913,(CX100/2.0%)(SV02/2%),(MTD1501L/15%),(2)(#8),정주현,"(256,250)*(초/90/BA)",,(스탑마킹)*(150도15분/BA),(12일양호)*(BA),,,0,0,0,0,,2.0,8.0
3363.0,"건축내외장재용(WPVC,701A,701B,702P 대체) - (913G #10bar, T45 이형 )",2025-10-22 0:00:00,(WPO100/T45),913,(CX100/2.0%)(SV02/2%),(MTD1501L/15%),(2)(#10),정주현,"(373,400)*(초/90/BA)",,(스탑마킹)*(150도15분/BA),,,,0,0,0,0,,2.0,10.0
3364.0,"건축내외장재용(WPVC,701A,701B,702P 대체) - (913G #10bar, WPO 이형 )",2025-10-22 0:00:00,(WPO100/WPO100),913,(CX100/2.0%)(SV02/2%),(MTD1501L/15%),(2)(#10),정주현,"(300,290)*(초/90/BA)",,(스탑마킹)*(150도15분/BA),,,,0,0,0,0,,2.0,10.0
3365.0,"건축내외장재용(WPVC,701A,701B,702P 대체) - (913G #10bar, WPO(배면) 이형 )",2025-10-22 0:00:00,(WPO100/WPO100_200:1),913,(CX100/2.0%)(SV02/2%),(MTD1501L/15%),(2)(#10),정주현,"(300,335)*(초/90/BA)",,(스탑마킹)*(150도15분/BA),,,,0,0,0,0,,2.0,10.0
3366.0,"건축내외장재용(WPVC,701A,701B,702P 대체) - (913 개선1 #8bar, T45 이형 )",2025-10-22 0:00:00,(WPO100/T45),913,(CX100/1.0%)(SV02/2%),(MTD1501L/10%),(2)(#8),정주현,"(258,261)*(초/90/BA)",,(스탑마킹)*(150도15분/BA),,,,0,0,0,0,,2.0,8.0
3367.0,"건축내외장재용(WPVC,701A,701B,702P 대체) - (913 개선1 #8bar, WPO 이형 )",2025-10-22 0:00:00,(WPO100/WPO100),913,(CX100/1.0%)(SV02/2%),(MTD1501L/10%),(2)(#8),정주현,"(220,212)*(초/90/BA)",,(스탑마킹)*(150도15분/BA),,,,0,0,0,0,,2.0,8.0
3368.0,"건축내외장재용(WPVC,701A,701B,702P 대체) - (913 개선1 #8bar WPO(배면) 이형 )",2025-10-22 0:00:00,(WPO100/WPO100_200:1),913,(CX100/1.0%)(SV02/2%),(MTD1501L/10%),(2)(#8),정주현,"(300,286)*(초/90/BA)",,(스탑마킹)*(150도15분/BA),,,,0,0,0,0,,2.0,8.0
3369.0,건축내외장재용(945BF/4233대체/913D개선) 3346 + CX100/0.6% + SV02/1%,2025-10-23 0:00:00,(BW68/BW68),913:920=5:5,(CX100/0.6%)(SV02/1%),(TSR5903/10%),(2.7)(#8),노항우,"(200,190,220,265)*(초/90/BA)","(>285,275)*(가/90/BA)","(그림자,그림자)*(스웰링스모그/2B1.5T)",,,,0,1,0,0,913 단독 대비 920 점착제가 혼용된 샘플에서 그림자 오염이 심함. 내절곡성도 마찬가지임.,2.7,8.0
3370.0,일반보호용(SGE-133대체)3342+920혼용(8:2),2025-10-24 0:00:00,(B45/B45),919:920=8:2,(CX100/1.2%)(SV02/1%),(TSR5903/10%),(2)(#8),박다영,"(250,230)*(초/90/BA)",(>230)*(가/90/2B3T),,,,,1,0,0,0,,2.0,8.0
3371.0,일반보호용(SGE-133대체)3342+920혼용(5:5),2025-10-24 0:00:00,(B45/B45),919:920=5:5,(CX100/1.2%)(SV02/1%),(TSR5903/10%),(2)(#8),박다영,"(235,230)*(초/90/BA)",(>220)*(가/90/2B3T),(그림자)*(60도1일/스웰링스모그/2B3T),,,,1,0,0,0,"부착/후기 박리감이 강한 편이라 아직 경화제를 좀 더 늘려도 됨. Lab 기준 200g 까지 경화제 증량하여 물성 검토 > 결정된 사양으로 920 단독 검토할 것. 타겟은 200g 수준. 이와는 별도로 점착제 혼용에 따른 장기보관성(2B,SM)도 평가해볼 것.",2.0,8.0
3373.0,"건축내외장재용(WPVC,702P 대체) 920C  도포량 검증 #6bar",2025-10-24 0:00:00,(WPO100/WPO100_200:1),920,(CX100/0.8%)(SV02/2%),(MTD1501L/10%),(1.2)(#6),노항우,"(220,215)*(초/90/BA)",(>300)*(가:60도1시간/90/2B1.5T),,,,,1,0,0,0,,1.2,6.0
3375.0,"건축내외장재용(WPVC,702P 대체) 913G 도포량 검증 #9bar",2025-10-24 0:00:00,(WPO100/WPO100_200:1),913,(CX100/2.0%)(SV02/2%),(MTD1501L/15%),(2)(#9),노항우,"(335,335,350,345)*(초/90/BA)",(>335)*(가:60도1시간/90/2B1.5T),,,,,1,0,0,0,,2.0,9.0
3377.0,"건축내외장재용(WPVC,702P 대체) 913G 도포량 검증 #6bar",2025-10-24 0:00:00,(WPO100/WPO100_200:1),913,(CX100/2.0%)(SV02/2%),(MTD1501L/15%),(2)(#6),노항우,"(245,260,260,255)*(초/90/BA)",(>215)*(가:60도1시간/90/2B1.5T),,,,,1,0,0,0,"두께 편차부터 맞춰야함. 이후에 도포량을 사선80목으로 증량해서 부착 및 내한성, 내절곡성을 개선할 것.",2.0,6.0
3372.0,"건축내외장재용(WPVC,702P 대체) 920C  도포량 검증 #8bar",2025-10-24 0:00:00,(WPO100/WPO100_200:1),920,(CX100/0.8%)(SV02/2%),(MTD1501L/10%),(1.2)(#8),노항우,"(265,260)*(초/90/BA)",(>350)*(가:60도1시간/90/2B1.5T),,,,,1,0,0,0,,1.2,8.0
3374.0,"건축내외장재용(WPVC,702P 대체) 920C 도포량 검증 #5bar",2025-10-24 0:00:00,(WPO100/WPO100_200:1),920,(CX100/0.8%)(SV02/2%),(MTD1501L/10%),(1.2)(#5),노항우,"(190,200)*(초/90/BA)",(>295)*(가:60도1시간/90/2B1.5T),,,,,1,0,0,0,,1.2,5.0
3376.0,"건축내외장재용(WPVC,702P 대체) 913G 도포량 검증 #8bar",2025-10-24 0:00:00,(WPO100/WPO100_200:1),913,(CX100/2.0%)(SV02/2%),(MTD1501L/15%),(2)(#8),노항우,"(280,295,300,295)*(초/90/BA)",(>265)*(가:60도1시간/90/2B1.5T),,,,,1,0,0,0,,2.0,8.0
3378.0,"건축내외장재용(WPVC,701A,701B,702P 대체) - (913 개선2 #8bar WPO(배면) 이형 사선80 )",2025-10-24 0:00:00,(WPO100/WPO100_200:1),913,(CX100/2.0%)(SV02/2%),(MTD1501L/10%),(2)(#8),정주현,"(240,220)*(초/90/BA)",,(양호)*(150도15분/BA),,,,0,0,0,0,,2.0,8.0
3379.0,"건축내외장재용(WPVC,701A,701B,702P 대체) - (913 개선3 #8bar WPO(배면) 이형 사선80 )",2025-10-24 0:00:00,(WPO100/WPO100_200:1),913,(CX100/1.5%)(SV02/2%),(MTD1501L/10%),(2)(#8),정주현,"(230,225)*(초/90/BA)",,(스탑마킹)*(150도15분/BA),,,,0,0,0,0,,2.0,8.0
3380.0,"건축내외장재용(WPVC,701A,701B,702P 대체) - (913 개선4 #8bar WPO(배면) 이형 사선80 )",2025-10-24 0:00:00,(WPO100/WPO100_200:1),913,(CX100/1.5%)(SV02/2%),(MTD1501L/5%),(2)(#8),정주현,"(197,210)*(초/90/BA)",,(양호)*(150도15분/BA),,,,0,0,0,0,,2.0,8.0
3381.0,"건축내외장재용(WPVC,701A,701B,702P 대체) - (913 개선5 #8bar WPO(배면) 이형 사선80 )",2025-10-24 0:00:00,(WPO100/WPO100_200:1),913,(CX100/2.0%)(SV02/2%),(MTD1501L/5%),(2)(#8),정주현,"(196,210)*(초/90/BA)",,(양호)*(150도15분/BA),,,,0,0,0,0,,2.0,8.0
3382.0,동국제강 비스포크용 921A 사선60(#14),2025-10-24 0:00:00,(T45/T45),921,(CX100/0.5%)(SV02/2%),(MTD1501L/20%),(1.2)(#14),이민지,"(570,587)*(초/90/BA)",,,,,,0,0,0,0,,1.2,14.0
3383.0,동국제강 비스포크용 921A 사선80(#10),2025-10-24 0:00:00,(T45/T45),921,(CX100/0.5%)(SV02/2%),(MTD1501L/20%),(2)(#10),이민지,"(474,487)*(초/90/BA)",,,,,,0,0,0,0,,2.0,10.0
3384.0,동국제강 비스포크용 921A 사선100(#9),2025-10-24 0:00:00,(T45/T45),921,(CX100/0.5%)(SV02/2%),(MTD1501L/20%),(2)(#9),이민지,"(498,491)*(초/90/BA)",,,,,,0,0,0,0,,2.0,9.0
3385.0,동국제강 산업용 대형 냉장고용 PCM(164G 대체) 918M + TSR5903 10%,2025-10-24 0:00:00,(DCM58),918+913=7:3,(CX100/1.0%)(SV02/1%),(TSR5903/10%),(2)(#8),이민지,"(295,312)*(초/90/BA)",,,,,,0,0,0,0,,2.0,8.0
3386.0,동국제강 산업용 대형 냉장고용 PCM(164G 대체) 918M / 918단독,2025-10-24 0:00:00,(DCM58),918,(CX100/1.0%)(SV02/1%),(TSR5903/20%),(2)(#8),이민지,"(323,314)*(초/90/BA)",,,,,,0,0,0,0,,2.0,8.0
3387.0,동국제강 산업용 대형 냉장고용 PCM(164G 대체) 3386 + TSR5903 10%,2025-10-24 0:00:00,(DCM58),918,(CX100/1.0%)(SV02/1%),(TSR5903/10%),(2)(#8),이민지,"(282,278)*(초/90/BA)",,,,,,0,0,0,0,,2.0,8.0
3388.0,동국제강 산업용 대형 냉장고용 PCM(164G 대체) 918M / 918:920=7:3,2025-10-24 0:00:00,(DCM58),918+920=7:3,(CX100/1.0%)(SV02/1%),(TSR5903/20%),(2)(#8),이민지,"(361,355)*(초/90/BA)",,,,,,0,0,0,0,,2.0,8.0
3389.0,동국제강 산업용 대형 냉장고용 PCM(164G 대체) 3388 + TSR5903 10%,2025-10-24 0:00:00,(DCM58),918+920=7:3,(CX100/1.0%)(SV02/1%),(TSR5903/10%),(2)(#8),이민지,"(302,277)*(초/90/BA)",,,,,,0,0,0,0,,2.0,8.0
3390.0,"건축내외장재용(WPVC,701A,701B,702P 대체) - (913 #8bar WPO(배면) 이형 사선80 )",2025-10-24 0:00:00,(WPO100/WPO100),913+918(7:3),(CX100/2.0%)(SV02/2%),(TSR5903/10%),(2)(#8),양성준,,,,,,,0,0,0,0,,2.0,8.0
3391.0,"건축내외장재용(WPVC,701A,701B,702P 대체) - (913 #8bar WPO(배면) 이형 사선80 )",2025-10-24 0:00:00,(WPO100/WPO100_200:1),913+918(7:3),(CX100/2.0%)(SV02/2%),(TSR5903/10%),(2)(#8),양성준,"(240,243)*(초/90/BA)",,(스탑마킹)*(150도15분/BA),,,,0,0,0,0,,2.0,8.0
3392.0,"건축내외장재용(WPVC,701A,701B,702P 대체) - (913 #8bar WPO(배면) 이형 사선80 )",2025-10-24 0:00:00,(WPO100/WPO100),913+918(5:5),(CX100/2.0%)(SV02/2%),(TSR5903/10%),(2)(#8),양성준,,,,,,,0,0,0,0,,2.0,8.0
3393.0,"건축내외장재용(WPVC,701A,701B,702P 대체) - (913 #8bar WPO(배면) 이형 사선80 )",2025-10-24 0:00:00,(WPO100/WPO100_200:1),913+918(5:5),(CX100/2.0%)(SV02/2%),(TSR5903/10%),(2)(#8),양성준,"(213,239)*(초/90/BA)",,(스탑마킹)*(150도15분/BA),,,,0,0,0,0,,2.0,8.0
3394.0,"건축내외장재용(WPVC,701A,701B,702P 대체) - (913 #8bar WPO(배면) 이형 사선80 )",2025-10-24 0:00:00,(WPO100/WPO100),913+918(7:3),(CX100/1.5%)(SV02/2%),(TSR5903/10%),(2)(#8),양성준,,,,,,,0,0,0,0,,2.0,8.0
3395.0,"건축내외장재용(WPVC,701A,701B,702P 대체) - (913 #8bar WPO(배면) 이형 사선80 )",2025-10-24 0:00:00,(WPO100/WPO100_200:1),913+918(7:3),(CX100/1.5%)(SV02/2%),(TSR5903/10%),(2)(#8),양성준,"(240,226)*(초/90/BA)",,(스탑마킹)*(150도15분/BA),,,,0,0,0,0,,2.0,8.0
3396.0,"건축내외장재용(WPVC,701A,701B,702P 대체) - (913 #8bar WPO(배면) 이형 사선80 )",2025-10-24 0:00:00,(WPO100/WPO100),913+920(7:3),(CX100/2.0%)(SV02/2%),(TSR5903/10%),(2)(#8),양성준,,,,,,,0,0,0,0,,2.0,8.0
3397.0,"건축내외장재용(WPVC,701A,701B,702P 대체) - (913 #8bar WPO(배면) 이형 사선80 )",2025-10-24 0:00:00,(WPO100/WPO100_200:1),913+920(7:3),(CX100/2.0%)(SV02/2%),(TSR5903/10%),(2)(#8),양성준,"(230,280)*(초/90/BA)",,(스탑마킹)*(150도15분/BA),,,,0,0,0,0,,2.0,8.0
3398.0,"건축내외장재용(Lixil AL Profile,T-2509-01) 3352 + 1.5배합 + 사선60목",2025-10-28 0:00:00,(연청SWH55/연청SWH55),913:921=7:3,(CX100/1%)(SV02/1%),(MTD1501L/10%),(1.5)(#12),진호철,"(480,495)*(초/90/BA)",,(양호/양호)*(150도15분80도3시간/BA),(7일탈리)*(BA),,,0,0,0,0,,1.5,12.0
3399.0,"건축내외장재용(Lixil AL Profile,T-2509-01) 3398 + SV02/2%",2025-10-28 0:00:00,(연청SWH55/연청SWH55),913:921=7:3,(CX100/1%)(SV02/2%),(MTD1501L/10%),(1.5)(#12),진호철,"(465,450,380,420)*(초/90/BA)+(415,396/446,436/431,413/447,445)*(초/90/BA/항0~1.5주)",(>460)*(가/90/BA)+(506/668_탈리/754_탈리/735_탈리)*(가/90/BA/항0~1.5주),"(양호/양호)*(150도15분80도3시간/BA)+(탈리/양호)*(80도3시간,60도1일/BA/항1.5주)","(7일스탑마킹,7일탈리)*(BA)",,,0,0,0,0,,1.5,12.0
3400.0,"건축내외장재용(Lixil AL Profile,T-2509-01) 3398 + CX100/1.5% + SV02/2%",2025-10-28 0:00:00,(연청SWH55/연청SWH55),913:921=7:3,(CX100/1.5%)(SV02/2%),(MTD1501L/10%),(1.5)(#12),진호철,"(395,420,380,380)*(초/90/BA)+(367,366/415,406/420,416/459,427)*(초/90/BA/항0~1.5주)",(>425)*(가/90/BA)+(490/720_탈리/637_탈리/797_탈리)*(가/90/BA/항0~1.5주),"(양호/양호)*(150도15분80도3시간/BA)+(양호/양호)*(80도3시간,60도1일/BA/항1.5주)","(7일양호,7일양호)*(BA)",,,0,0,0,0,,1.5,12.0
3401.0,"건축내외장재용(Lixil AL Profile,T-2509-01) 3398 + CX100/2% + SV02/2%",2025-10-28 0:00:00,(연청SWH55/연청SWH55),913:921=7:3,(CX100/2%)(SV02/2%),(MTD1501L/10%),(1.5)(#12),진호철,"(370,370)*(초/90/BA)",,(양호/양호)*(150도15분80도3시간/BA),(7일양호)*(BA),,,0,0,0,0,"-02 & -06 대체는 #3137 로 Keep, -01 대체는 #3399 & #3400 으로 장기 보관성 검토하고 Keep. Keep 샘플에 대해 보고서 작성해둘 것. -01 대체는 별도로 921 대신 920 적용도 검토하면서 가열압착까지 검토할 것.",1.5,12.0
3402.0,"건축내외장재용(WPVC,702P 대체) 3373+2배합",2025-10-27 0:00:00,(WPO100/WPO100_200:1),920,(CX100/0.8%)(SV02/2%),(MTD1501L/10%),(2)(#6),노항우,"(225,195)*(초/90/BA)",(>265)*(가:60도1시간/90/2B1.5T),,,,,0,0,0,0,,2.0,6.0
3403.0,"건축내외장재용(WPVC,702P 대체) 3402+919혼용(5:5)",2025-10-27 0:00:00,(WPO100/WPO100_200:1),919:920=5:5,(CX100/0.8%)(SV02/2%),(MTD1501L/10%),(2)(#6),노항우,"(215,205)*(초/90/BA)",(>260)*(가:60도1시간/90/2B1.5T),,,,,0,0,0,0,,2.0,6.0
3404.0,"건축내외장재용(WPVC,702P 대체) 3402+MTD1501L 15%",2025-10-27 0:00:00,(WPO100/WPO100_200:1),920,(CX100/0.8%)(SV02/2%),(MTD1501L/15%),(2)(#6),노항우,"(290,275,260,250)*(초/90/BA)","(>350,350)*(가:60도1시간/90/2B1.5T)",,,,,0,0,0,0,"점착부여제 증량이 부착성에서 확실함. 다만, 모든 샘플에 대해 유지력이 부족하여 이를 개선하고자 점착제 혼용과 점착부여제 증량을 동시 적용하고 도포량도 올려보고자 함. 후기는 919 점착제가 낮춰주는 것으로 보임.",2.0,6.0
3405.0,기초실험(점착제 혼용시 장기보관물성 영향성 평가) #3106(919 단독),2025-10-27 0:00:00,(B45/B45),919,(CX100/1.2%)(SV02/1%),(TSR5903/15%),(2)(#8),노항우,"(260,270/285,285/315,315/305,310)*(초/90/BA/항0-1.5주)",(>335/360/450_탈리/575_탈리)*(가/90/SM/항0-1.5주)+(>380/425/530/590)*(가/90/2B1.5T/항0-1.5주),,,,,0,0,0,0,,2.0,8.0
3406.0,기초실험(점착제 혼용시 장기보관물성 영향성 평가) #3106(920 혼용 5:5),2025-10-27 0:00:00,(B45/B45),919:920=5:5,(CX100/1.2%)(SV02/1%),(TSR5903/15%),(2)(#8),노항우,"(315,310/350,330/375,355/360,360)*(초/90/BA/항0-1.5주)",(>420/470_스탑마킹/540_스탑마킹/590_탈리)*(가/90/SM/항0-1.5주)+(>480/505/550/590)*(가/90/2B1.5T/항0-1.5주),,,,,0,0,0,0,,2.0,8.0
3407.0,기초실험(점착제 혼용시 장기보관물성 영향성 평가) #3106+920점착제,2025-10-27 0:00:00,(B45/B45),920,(CX100/1.2%)(SV02/1%),(TSR5903/15%),(2)(#8),노항우,"(390,360/385,375/410,400/405,410)*(초/90/BA/항0-1.5주)",(>460/450/500_탈리/530_탈리)*(가/90/SM/항0-1.5주)+(>470/515/515/535_탈리)*(가/90/2B1.5T/항0-1.5주),,,,,0,0,0,0,,2.0,8.0
3408.0,레이저컷팅용(베트남 920C 그림자 오염성 개선) REF. 920C#60G75(무인쇄/무배면),2025-10-28 0:00:00,(G75/G75),920,(CX100/0.8%)(SV02/2%),(MTD1501L/10%),(1.2)(#12),노항우,"(450,475)*(초/90/BA)",,(그림자)*(60도1일/스웰링스모그/2B3T),,,,0,0,0,0,,1.2,12.0
3410.0,일반보호용(SGE-133대체)3371 + SV02/2%,2025-10-28 0:00:00,(B45/B45),919:920=5:5,(CX100/1.2%)(SV02/2%),(TSR5903/10%),(2)(#8),노항우,"(275,260)*(초/90/BA)",,(그림자)*(60도1일/스웰링스모그/2B3T),,,,1,0,0,0,,2.0,8.0
3413.0,일반보호용(SGE-133대체)3371 + CX100/2% + SV02/1%,2025-10-28 0:00:00,(B45/B45),919:920=5:5,(CX100/2%)(SV02/1%),(TSR5903/10%),(2)(#8),노항우,"(230,225)*(초/90/BA)",,(그림자)*(60도1일/스웰링스모그/2B3T),,,,1,0,0,0,,2.0,8.0
3414.0,일반보호용(SGE-133대체)3371 + CX100/2% + SV02/2%,2025-10-28 0:00:00,(B45/B45),919:920=5:5,(CX100/2%)(SV02/2%),(TSR5903/10%),(2)(#8),노항우,"(220,230,225,215/222,220/246,262/259,260/273,278)*(초/90/BA/항0-2주)","(>180,150/150/165/215/285)*(가/90/2B3T/항0-2주)","(양호/그림자)*(60도1일,60도3일/스웰링스모그/2B3T)","(7일양호/7일양호)*(BA/항0,2주)",,,1,1,0,0,부착성 및 그림자 오염성을 기준으로 판단하여 #3414 에서 점착제 종류별 검토 진행하고자 함.,2.0,8.0
3415.0,동국제강 산업용 대형 냉장고용 PCM(164G 대체)-#8bar 개선1,2025-10-28 0:00:00,(T58/T45),918:920=7:3,(CX100/1%)(SV02/2%),(TSR5903/10%),(2)(#8),정주현,,,,,,,0,0,0,0,양주임께 시편 전달,2.0,8.0
3416.0,동국제강 산업용 대형 냉장고용 PCM(164G 대체)-#8bar 개선2,2025-10-28 0:00:00,(T58/T45),918:920=7:3,(CX100/1%)(SV02/2%),(TSR5903/15%),(2)(#8),정주현,,,,,,,0,0,0,0,,2.0,8.0
3417.0,동국제강 산업용 대형 냉장고용 PCM(164G 대체)-#3bar 개선3,2025-10-28 0:00:00,(T58/T45),913:920=5:5,(CX100/0.5%)(SV02/0.5%),(MTD1501L/10%),(2)(#3),정주현,,,,,,,0,0,0,0,,2.0,3.0
3409.0,레이저컷팅용(베트남 920C 그림자 오염성 개선) 3408 + 919:920=5:5,2025-10-28 0:00:00,(G75/G75),919:920=5:5,(CX100/0.8%)(SV02/2%),(MTD1501L/10%),(1.2)(#12),노항우,"(365,375)*(초/90/BA)",,(그림자)*(60도1일/스웰링스모그/2B3T),,,,0,0,0,0,"919 점착제 혼용에도 그림자 오염도의 개선점이 없음. SGE-133 개발 건 데이터를 참조하면 CX100/2%+SV02/2% 까지 사용하여야 개선점이 약간 보임. 단, 레이저 컷팅용 제품에는 적용이 불가한 방식이므로 점착제 단계에서 개선 검토 결정.",1.2,12.0
3411.0,일반보호용(SGE-133대체)3371 + CX100/1.5% + SV02/1%,2025-10-28 0:00:00,(B45/B45),919:920=5:5,(CX100/1.5%)(SV02/1%),(TSR5903/10%),(2)(#8),노항우,"(280,245)*(초/90/BA)",,(그림자)*(60도1일/스웰링스모그/2B3T),,,,1,0,0,0,,2.0,8.0
3412.0,일반보호용(SGE-133대체)3371 + CX100/1.5% + SV02/2%,2025-10-28 0:00:00,(B45/B45),919:920=5:5,(CX100/1.5%)(SV02/2%),(TSR5903/10%),(2)(#8),노항우,"(230,240)*(초/90/BA)",,(그림자)*(60도1일/스웰링스모그/2B3T),,,,1,0,0,0,,2.0,8.0
3418.0,동국제강 산업용 대형 냉장고용 PCM(164G 대체)-#3bar 개선4,2025-10-28 0:00:00,(T58/T45),913:920=5:5,(CX100/0.5%)(SV02/0.5%),(MTD1501L/20%),(2)(#3),정주현,,,,,,,0,0,0,0,,2.0,3.0
3419.0,동국제강 비스포크용 921 검토1 #12bar,2025-10-28 0:00:00,(T58/T45),921,(CX100/0.5%)(SV02/2%),(MTD1501L/20%),(1.2)(#12),정주현,,,,,,,0,0,0,0,,1.2,12.0
3420.0,동국제강 비스포크용 921 검토2 #12bar,2025-10-28 0:00:00,(T58/T45),921,(CX100/0.5%)(SV02/1%),(MTD1501L/20%),(1.2)(#12),정주현,,,,,,,0,0,0,0,,1.2,12.0
3421.0,동국제강 비스포크용 921 검토3 #12bar,2025-10-28 0:00:00,(T58/T45),921,(CX100/0.5%)(SV02/1%),(MTD1501L/10%),(1.2)(#12),정주현,,,,,,,0,0,0,0,양주임께 시편 전달,1.2,12.0
3422.0,"건축내외장재용(WPVC,702P 대체) 3404+919혼용(5:5)",2025-10-29 0:00:00,(WPO100/WPO100_200:1),919:920=5:5,(CX100/0.8%)(SV02/2%),(MTD1501L/15%),(2)(#6),노항우,"(265,260)*(초/90/BA)",(>325)*(가:60도1시간/90/2B1.5T),,,,,0,0,0,0,,2.0,6.0
3423.0,"건축내외장재용(WPVC,702P 대체) 3422+#80목(#8bar)",2025-10-29 0:00:00,(WPO100/WPO100_200:1),919:920=5:5,(CX100/0.8%)(SV02/2%),(MTD1501L/15%),(2)(#8),"노항우,진호철","(315,305,325,345,365,340)*(초/90/BA)","(>355,370,540)*(가:60도1시간/90/2B1.5T)","(진한그림자/진한그림자)*(60도1일,80도3시간/스웰링스모그/2B1.5T)",,,,1,0,0,0,,2.0,8.0
3424.0,"건축내외장재용(WPVC,702P 대체) 3423+1.5배합",2025-10-29 0:00:00,(WPO100/WPO100_200:1),919:920=5:5,(CX100/0.8%)(SV02/2%),(MTD1501L/15%),(1.5)(#8),노항우,"(360,365)*(초/90/BA)",(>385)*(가:60도1시간/90/2B1.5T),,,,,0,0,0,0,유지력 소폭 개선됨. 다만 919 혼용은 크게 의미가 없지 않나 싶음. 보고 및 절곡성 평가는 #3404 에서 도포량 증가시킨 사양과 #3423 으로 진행 예정.,1.5,8.0
3425.0,동국제강 산업용 대형 냉장고용 PCM(164G 대체)-#8bar 개선5,2025-10-29 0:00:00,(T58/T45),918:920=5:5,(CX100/1%)(SV02/2%),(TSR5903/10%),(2)(#8),정주현,,,,,,,0,0,0,0,양주임께 시편 전달,2.0,8.0
3426.0,동국제강 산업용 대형 냉장고용 PCM(164G 대체)-#8bar 개선6,2025-10-29 0:00:00,(T58/T45),918:920=5:5,(CX100/1%)(SV02/2%),(TSR5903/15%),(2)(#8),정주현,,,,,,,0,0,0,0,,2.0,8.0
3427.0,동국제강 산업용 대형 냉장고용 PCM(164G 대체)-#8bar 개선7,2025-10-29 0:00:00,(T58/T45),918:920=5:5,(CX100/1%)(SV02/2%),(TSR5903/20%),(2)(#8),정주현,,,,,,,0,0,0,0,,2.0,8.0
3428.0,동국제강 산업용 대형 냉장고용 PCM(164G 대체)-#8bar 개선8,2025-10-29 0:00:00,(T58/T45),918:920=7:3,(CX100/1%)(SV02/1%),(TSR5903/20%),(2)(#8),정주현,,,,,,,0,0,0,0,,2.0,8.0
3429.0,동국제강 산업용 대형 냉장고용 PCM(164G 대체)-#8bar 개선9,2025-10-29 0:00:00,(T58/T45),918:920=7:3,(CX100/1%)(SV02/2%),(TSR5903/20%),(2)(#8),정주현,,,,,,,0,0,0,0,양주임께 시편 전달,2.0,8.0
3430.0,일반보호용(SGE-133대체)3414 + 919 단독,2025-10-30 0:00:00,(B45/B45),919,(CX100/2%)(SV02/2%),(TSR5903/10%),(2)(#8),노항우,"(230,210/206/219,210/228,237/253,235)*(초/90/BA/항0-2주)","(>145,195/140/185/205/265)*(가/90/2B3T/항0-2주)",(그림자)*(60도3일/스웰링스모그/2B3T),"(7일양호/7일양호)*(BA/항0,2주)",,,1,1,0,0,,2.0,8.0
3431.0,일반보호용(SGE-133대체)3414 + 920 단독,2025-10-30 0:00:00,(B45/B45),920,(CX100/2%)(SV02/2%),(TSR5903/10%),(2)(#8),노항우,"(205,225/279,251/273,283/315,314/328,315)*(초/90/BA/항0-2주)","(>195,120/140/195/205/310)*(가/90/2B3T/항0-2주)",(그림자)*(60도3일/스웰링스모그/2B3T),"(7일양호/7일양호)*(BA/항0,2주)",,,1,1,0,0,"#3414 & #3431 으로 Keep 하고, 장기보관성/절곡/내후성 평가해볼 것.",2.0,8.0
3432.0,건축내외장재용(945BF/4233대체/913D개선) 3369+913:920=7:3,2025-10-30 0:00:00,(BW68/BW68),913:920=7:3,(CX100/0.6%)(SV02/1%),(TSR5903/10%),(2.7)(#8),노항우,"(235,225)*(초/90/BA)",(>265)*(가/90/BA),(그림자)*(60도3일/스웰링스모그/2B3T),,,,0,1,0,0,,2.7,8.0
3433.0,건축내외장재용(945BF/4233대체/913D개선) 3369+913:920=9:1,2025-10-30 0:00:00,(BW68/BW68),913:920=9:1,(CX100/0.6%)(SV02/1%),(TSR5903/10%),(2.7)(#8),노항우,"(250,240)*(초/90/BA)",(>275)*(가/90/BA),(그림자)*(60도3일/스웰링스모그/2B3T),,,,0,1,0,0,,2.7,8.0
3434.0,건축내외장재용(945BF/4233대체/913D개선) 3369+913 단독,2025-10-30 0:00:00,(BW68/BW68),913,(CX100/0.6%)(SV02/1%),(TSR5903/10%),(2.7)(#8),노항우,"(235,240)*(초/90/BA)",(>280)*(가/90/BA),(그림자)*(60도3일/스웰링스모그/2B3T),,,,0,1,0,0,,2.7,8.0
3435.0,"건축내외장재용(WPVC,702P 대체) S251029F 10/0.5/1",2025-10-30 0:00:00,(WPO100/WPO100_200:1),S251029F,(CX100/0.5%)(SV02/1%),(MTD1501L/10%),(2)(#6),정주현,"(415,420)*(초/90/BA)",,(양호)*(150도15분/BA),(7일 양호)*(BA),,,1,0,0,0,,2.0,6.0
3436.0,"건축내외장재용(WPVC,702P 대체) S251029F 10/1/1",2025-10-30 0:00:00,(WPO100/WPO100_200:1),S251029F,(CX100/1%)(SV02/1%),(MTD1501L/10%),(2)(#6),정주현,"(326,320)*(초/90/BA)",,(양호)*(150도15분/BA),(7일 양호)*(BA),,,1,0,0,0,,2.0,6.0
3437.0,"건축내외장재용(WPVC,702P 대체) S251029G 10/0.5/1",2025-10-30 0:00:00,(WPO100/WPO100_200:1),S251029G,(CX100/0.5%)(SV02/1%),(MTD1501L/10%),(2)(#6),정주현,"(370,375)*(초/90/BA)",,(양호)*(150도15분/BA),(7일 양호)*(BA),,,1,0,0,0,,2.0,6.0
3438.0,"건축내외장재용(WPVC,702P 대체) S251029G 10/1/1",2025-10-30 0:00:00,(WPO100/WPO100_200:1),S251029G,(CX100/1%)(SV02/1%),(MTD1501L/10%),(2)(#6),정주현,"(290,295)*(초/90/BA)",,(양호)*(150도15분/BA),(7일 양호)*(BA),,,1,0,0,0,,2.0,6.0
3439.0,"건축내외장재용(WPVC,702P 대체) S251029H 10/0.5/1",2025-10-30 0:00:00,(WPO100/WPO100_200:1),S251029H,(CX100/0.5%)(SV02/1%),(MTD1501L/10%),(2)(#6),정주현,"(350,345)*(초/90/BA)",,(양호)*(150도15분/BA),(7일 양호)*(BA),,,1,0,0,0,,2.0,6.0
3440.0,"건축내외장재용(WPVC,702P 대체) S251029H 10/1/1",2025-10-30 0:00:00,(WPO100/WPO100_200:1),S251029H,(CX100/1%)(SV02/1%),(MTD1501L/10%),(2)(#6),정주현,"(265,270)*(초/90/BA)",,(양호)*(150도15분/BA),(7일 양호)*(BA),,,1,0,0,0,,2.0,6.0
3441.0,"건축내외장재용(WPVC,702P 대체) 3404 + #8bar",2025-10-31 0:00:00,(WPO100/WPO100_200:1),920,(CX100/0.8%)(SV02/2%),(MTD1501L/15%),(2)(#8),진호철,"(330,335)*(초/90/BA)",(>440)*(가:60도1시간/90/2B1.5T),(진한그림자)*(60도1일/스웰링스모그/2B1.5T),,,,1,0,0,0,"그림자 오염을 이유로 들며 점착부여제 함량을 다시 10%로 원복 요청하는 것도 이해불가능인데, 그러면서 경화제까지 증량하라고 함. 유지력 부족하다 그래도 들을 생각이 없음. 대응용 도포만 대충 진행.",2.0,8.0
1567.0,장기물성개선용(910E/HDDA적용검토)1566+CX100/1%+SV02/0.7%,2025-04-16 00:00:00,(T45),S250415G,(CX100/1%)(SV02/0.7%),(SA3/0.2%),(2.7)(#3),노항우,"(51,55)*(초/90/BA)",(73>205)*(가/90/BA),,,,,0,0,0,0,,2.7,3.0
1566.0,장기물성개선용(910E/HDDA적용검토)910+HDDA 0.25%,2025-04-16 00:00:00,(T45),S250415G,(CX100/2%)(SV02/1.5%),(SA3/0.2%),(2.7)(#3),노항우,"(32,37)*(초/90/BA)","(38,50>158,175)*(가/90/BA)",,(7일양호)*(BA),,,0,0,0,0,,2.7,3.0
1565.0,장기물성개선용(910E/HDDA적용검토)910 Lab 합성,2025-04-16 00:00:00,(T45),S250415F,(CX100/2%)(SV02/1.5%),(SA3/0.2%),(2.7)(#3),노항우,"(37,33,45,48,49,59)*(초/90/BA)","(48,58,56>194,190,163)*(가/90/BA)",,(7일양호)*(BA),,,0,0,0,0,,2.7,3.0
1564.0,원자재 검수건(SV02원재료변경건)1562+SV02_SampleC,2025-04-15 00:00:00,(T45),910,(CX100/2%)(SV02_C/1.5%),(SA3/0.2%),(2.7)(#3),"노항우,박다영","(50,49,42,60/90,100)*(초/90/BA/항0,2주)","(56/>138/150)*(가/90/BA/항0,2주)","(양호/양호)*(80도3시간,60도하루/BA)",(7일양호)*(BA),(14일양호)*(BA),(56일탈리)*(BA),1,0,0,0,,2.7,3.0
1563.0,원자재 검수건(SV02원재료변경건)1562+SV02_SampleB,2025-04-15 00:00:00,(T45),910,(CX100/2%)(SV02_B/1.5%),(SA3/0.2%),(2.7)(#3),"노항우,박다영","(55,51,37,43/95,100)*(초/90/BA/항0,2주)","(53/>125/154)*(가/90/BA/항0,2주)","(양호/양호)*(80도3시간,60도하루/BA)",(7일양호)*(BA),(14일양호)*(BA),(56일탈리)*(BA),1,0,0,0,,2.7,3.0
1562.0,원자재 검수건(SV02원재료변경건)910E+SV02_SampleA[기존],2025-04-15 00:00:00,(T45),910,(CX100/2%)(SV02/1.5%),(SA3/0.2%),(2.7)(#3),"노항우,박다영","(53,45,33,36/87,75)*(초/90/BA/항0,2주)","(49/>130/144)*(가/90/BA/항0,2주)","(양호/양호)*(80도3시간,60도하루/BA)",(7일양호)*(BA),(14일양호)*(BA),(56일탈리)*(BA),1,0,0,0,,2.7,3.0
1561.0,건축내외장재용(태국알루미늄프로파일용)1558+SV02/0.5%,2025-04-14 00:00:00,(BW48),917,(CX100/0.7%)(SV02/0.5%),,(2.7)(#8),박다영,"(305,307)*(초/90/BA)",,,,,,1,0,0,0,,2.7,8.0
1560.0,건축내외장재용(태국알루미늄프로파일용)1558+SV02/0.2%,2025-04-14 00:00:00,(BW48),917,(CX100/0.7%)(SV02/0.2%),,(2.7)(#8),박다영,"(297,288)*(초/90/BA)",(>535_탈리)*(가/90/BA),"(탈리/탈리)*(60도하루/BA,AL프로파일)",,,,1,0,0,0,,2.7,8.0
1559.0,건축내외장재용(태국알루미늄프로파일용)1312+BW48,2025-04-14 00:00:00,(BW48),917,(CX100/1%),,(2.7)(#8),박다영,"(246,251)*(초/90/BA)",,,,,,1,0,0,0,,2.7,8.0
1558.0,건축내외장재용(태국알루미늄프로파일용)1311+BW48,2025-04-14 00:00:00,(BW48),917,(CX100/0.7%),,(2.7)(#8),박다영,"(314,302)*(초/90/BA)",(>530_탈리)*(가/90/BA),"(탈리/탈리)*(60도하루/BA,AL프로파일)",,,,1,0,0,0,,2.7,8.0
1557.0,장기물성개선용(반응성유화제혼용실험)1465+130도1분건조,2025-04-14 00:00:00,(G75),911,(CX100/0.8%),(TSR5903/5%),(1.2)(#12),노항우,"(322,331/459,452)*(초/90/BA/항0,1주)","(297/478>527/858_탈리)*(가/90/BA/항0,1주)",,,,,0,0,0,0,,1.2,12.0
1556.0,"가공용(SGO164D대체)1520+1,3-Cyclohexanebis(methylamine)/2%",2025-04-14 00:00:00,(T58),S250402G,"(1,3-CHB(MA)/2%)",,(2)(#8),박다영,"(395,434/352,352/307,340)*(초/90/BA/숙성1,2,3일차)",(100>320)*(가:80도1일/180/DCM4144/숙성3일차),,,,,0,0,0,0,,2.0,8.0
1555.0,가공용(SGO164D대체)1520+m-Xylylenediamine/2%,2025-04-14 00:00:00,(T58),S250402G,(m-XDA/2%),,(2)(#8),박다영,"(385,402,457,450,438,435/323,344,400,358,380,364/340,345,388,371,351,357/331,319,330,344)*(초/90/BA/숙성1,2,3,4일차)",(70>250)*(가:80도1일/180/DCM4144/숙성3일차),,,,,0,0,0,0,,2.0,8.0
1554.0,가공용(SGO164D대체)1520+KH-819/2% (아민계경화제),2025-04-14 00:00:00,(T58),S250402G,(KH-819/2%),,(2)(#8),박다영,"(298,284/229,204/227,250)*(초/90/BA/숙성1,2,3일차)+(140)*(초/180/DCM4144)",,,,,,0,0,0,0,석출발생,2.0,8.0
1553.0,가공용(SGO164D대체)1520+KH-816/2% (아민계경화제),2025-04-14 00:00:00,(T58),S250402G,(KH-816/2%),,(2)(#8),박다영,"(378,374/348,319/325,354)*(초/90/BA/숙성1,2,3일차)+(40)*(초/180/DCM4144)",,,,,,0,0,0,0,석출발생,2.0,8.0
1552.0,기초실험(수성배면제개발)1465+배면,2025-04-14 00:00:00,(G75)_배면,911,(CX100/0.8%),(TSR5903/5%),(1.2)(#12),박다영,"(300,314)*(초/90/BA)+(66/67)*(풀림성/90/바로,재부착)",,,,,,0,0,0,0,,1.2,12.0
1551.0,장기물성개선용(에폭시수지적용검토)KEM-134-60/10%,2025-04-14 00:00:00,(G75),911,(CX100/0.8%),(TSR5903/5%)(KEM13460/10%),(1.2)(#12),노항우,"(351,348)*(초/90/BA)",(308>445_백탁)*(가/90/BA),,,,,0,0,0,0,,1.2,12.0
1550.0,태국 알루미늄 프로파일용(911 점착제 적용)1535+2.7배합+#8bar,2025-04-11 00:00:00,(BW58),911,(CX100/1%)(SV02/1.5%),(TSR5903/5%),(2.7)(#8),노항우,"(212,208)*(초/90/BA)",,,,,,0,0,0,0,,2.7,8.0
1549.0,일반보호용(SGE-113후기개선)1545+909혼용(0:10),2025-04-11 00:00:00,(T45),909,(CX100/2%)(SV02/1.5%),(SA3/0.2%),(2.7)(#3),박다영,"(68,76)*(초/90/BA)",(47>126)*(가/90/304L),,,,,0,0,0,0,,2.7,3.0
1548.0,일반보호용(SGE-113후기개선)1545+909혼용(2:8),2025-04-11 00:00:00,(T45),910:909=2:8,(CX100/2%)(SV02/1.5%),(SA3/0.2%),(2.7)(#3),박다영,"(70,64)*(초/90/BA)",(45>142)*(가/90/304L),,,,,0,0,0,0,,2.7,3.0
1547.0,일반보호용(SGE-113후기개선)1545+909혼용(5:5),2025-04-11 00:00:00,(T45),910:909=5:5,(CX100/2%)(SV02/1.5%),(SA3/0.2%),(2.7)(#3),박다영,"(60,60)*(초/90/BA)",(41>151)*(가/90/304L),,,,,0,0,0,0,,2.7,3.0
1546.0,일반보호용(SGE-113후기개선)1545+909혼용(8:2),2025-04-11 00:00:00,(T45),910:909=8:2,(CX100/2%)(SV02/1.5%),(SA3/0.2%),(2.7)(#3),박다영,"(59,59)*(초/90/BA)",(33>156)*(가/90/304L),,,,,0,0,0,0,,2.7,3.0
1545.0,일반보호용(SGE-113후기개선) ref. 910E#150,2025-04-11 00:00:00,(T45),910,(CX100/2%)(SV02/1.5%),(SA3/0.2%),(2.7)(#3),박다영,"(48,50,40,40,50,46)*(초/90/BA)","(/17>113,116/109,110)*(가/90/BA,304L)",,(7일양호)*(BA),,,0,0,0,0,,2.7,3.0
1544.0,일반보호용(SGE-133대체)1538+SV02/3%,2025-04-11 00:00:00,(B45),911,(CX100/1.5%)(SV02/3%),(TSR5903/5%),(2.7)(#8),노항우,"(174,174/172,179/236,247)*(초/90/BA/항0,1,2주)","(97/59>227/190)*(가/90/HL,2B3T)+(/215/230>/345/392)*(가/90/BA/항0,1,2주)",,,,,1,0,0,0,,2.7,8.0
1543.0,일반보호용(SGE-133대체)1538+SV02/2.5%,2025-04-11 00:00:00,(B45),911,(CX100/1.5%)(SV02/2.5%),(TSR5903/5%),(2.7)(#8),노항우,"(174,178/181,204/193,192/239,240)*(초/90/BA/항0,1,1.5,2주)","(115/43>214/191)*(가/90/HL,2B3T)+(/219/213/245>/361/393/395)*(가/90/BA/항0,1,1.5,2주)",,(7일양호)*(BA),,,1,0,0,0,,2.7,8.0
1542.0,신규 업체 원단 적용 검토(BW140)913A #8bar 적용(도포x),2025-04-10 00:00:00,(신규BW140),913,(CX100/1.3%),,(2.7)(#8),노항우,,,,,,,0,0,0,0,,2.7,8.0
1541.0,신규 업체 원단 적용 검토(BW48)913A #8bar 적용(도포x),2025-04-10 00:00:00,(신규BW48),913,(CX100/1.3%),,(2.7)(#8),노항우,,,,,,,0,0,0,0,,2.7,8.0
1540.0,베트남 막 테이프용(917 점착제 적용)1539+CX100/0.5%,2025-04-10 00:00:00,(T45),917,(CX100/0.5%),,(2.7)(#3),노항우,"(185,178)*(초/90/BA)",,,,,,0,0,0,0,,2.7,3.0
1539.0,베트남 막 테이프용(917 점착제 적용),2025-04-10 00:00:00,(T45),917,(CX100/0.3%),,(2.7)(#3),노항우,"(180,175)*(초/90/BA)",,,,,,0,0,0,0,,2.7,3.0
1538.0,일반보호용(SGE-133대체)1537+CX100/1.5%,2025-04-09 00:00:00,(B45),911,(CX100/1.5%)(SV02/2%),(TSR5903/5%),(2.7)(#8),노항우,"(168,167,179,186/210,210/207,195/278,269)*(초/90/BA/항0,1,1.5,2주)","(129,119/73,83>193,260/95,150)*(가/90/HL,2B3T)+(/222/223/255>/378/402/455)*(가/90/BA/항0,1,1.5,2주)",,,,,1,0,0,0,,2.7,8.0
1537.0,일반보호용(SGE-133대체)1530+2.7배합,2025-04-09 00:00:00,(B45),911,(CX100/0.8%)(SV02/2%),(TSR5903/5%),(2.7)(#8),노항우,"(203,229)*(초/90/BA)","(169/117>293/142)*(가/90/HL,2B3T)",,,,,1,0,0,0,,2.7,8.0
1536.0,건축내외장재용(SGO457대체용)1534+SV02/1%,2025-04-09 00:00:00,(WPO100),911,(CX100/1%)(SV02/1%),(TSR5903/5%),(1.2)(#12),박다영,"(299,280)*(초/90/BA)","(252/174>487/180)*(가/90/HL,2B3T)",,,,,1,0,0,0,,1.2,12.0
1535.0,건축내외장재용(SGO457대체용)1534+SV02/1.5%,2025-04-09 00:00:00,(WPO100),911,(CX100/1%)(SV02/1.5%),(TSR5903/5%),(1.2)(#12),박다영,"(291,284,291,314,316,285/310,298/364,364/406,377/380,410)*(초/90/BA/항0,0.5,1,1.5,2주)+(165)*(초/90/2B3T)","(287/122>485/150)*(가/90/HL,2B3T)+(/343/362/396/>/632/665/889/860_탈리)*(가/90/BA/항0,0.5,1,1.5,2주)",,(7일양호)*(BA),,,1,0,0,0,,1.2,12.0
1534.0,건축내외장재용(SGO457대체용)1525+CX100/1%,2025-04-09 00:00:00,(WPO100),911,(CX100/1%)(SV02/2%),(TSR5903/5%),(1.2)(#12),박다영,"(274,290,307,303/295,301/322,312/334,312/336,355)*(초/90/BA/항0,0.5,1,1.5,2주)","(276/116>434/150)*(가/90/HL,2B3T)+(/312/365/357/>/786/640/741/818_탈리)*(가/90/BA/항0,0.5,1,1.5,2주)",,,,,1,0,0,0,,1.2,12.0
1533.0,건조온도별 물성차이 확인(건조온도:60도)911E,2025-04-08 00:00:00,(G75),911,(CX100/0.8%),(TSR5903/5%),(1.2)(#12),노항우,"(276,284/316,332/448,409/418,414/474,480)*(초/90/BA/항항0,0.5,1,1.5,2주)","(303/326/472/390/500>590/749_탈리/781_탈리/786_탈리/907_탈리)*(가/90/BA/항항0,0.5,1,1.5,2주)",,,,,0,0,0,0,,1.2,12.0
1532.0,장기물성개선용(유화제함량조절)SR-1025/1.25%+A-10/0.1%,2025-04-08 00:00:00,(G75),S250407F,(CX100/0.8%),(TSR5903/5%),(1.2)(#12),노항우,"(367,353/346,379/497,482/418,461/493,459)*(초/90/BA/항항0,0.5,1,1.5,2주)","(303/383/462/368/517>767_탈리/803_탈리/782_탈리/836_탈리/930_탈리)*(가/90/BA/항항0,0.5,1,1.5,2주)",,,,,0,0,0,0,,1.2,12.0
1531.0,일반보호용(SGE-133대체)911F+B45+#8bar,2025-04-04 00:00:00,(B45),911,(CX100/0.8%),(TSR5903/10%),(1.2)(#8),노항우,"(303,294)*(초/90/BA)","(203/127>550/326)*(가/90/BA,2B3T)",,(7일양호)*(BA),,,1,0,0,0,,1.2,8.0
1530.0,일반보호용(SGE-133대체)1527+SV02/2%,2025-04-04 00:00:00,(B45),911,(CX100/0.8%)(SV02/2%),(TSR5903/5%),(1.2)(#8),노항우,"(237,243,244,234)*(초/90/BA)","(138/115,157/208>442/226,179/345)*(가/90/BA,2B3T,HL)",,(7일양호)*(BA),,,1,0,0,0,,1.2,8.0
1529.0,일반보호용(SGE-133대체)1527+SV02/1%,2025-04-04 00:00:00,(B45),911,(CX100/0.8%)(SV02/1%),(TSR5903/5%),(1.2)(#8),노항우,"(256,224)*(초/90/BA)","(232/103>494/275)*(가/90/BA,2B3T)",,(7일양호)*(BA),,,0,0,0,0,,1.2,8.0
1528.0,일반보호용(SGE-133대체)1527+SV02/0.5%,2025-04-04 00:00:00,(B45),911,(CX100/0.8%)(SV02/0.5%),(TSR5903/5%),(1.2)(#8),노항우,"(249,247)*(초/90/BA)","(244/73>413/242)*(가/90/BA,2B3T)",,(7일탈리)*(BA),,,0,0,0,0,,1.2,8.0
1527.0,일반보호용(SGE-133대체)911E+B45+#8bar,2025-04-04 00:00:00,(B45),911,(CX100/0.8%),(TSR5903/5%),(1.2)(#8),노항우,"(256,245)*(초/90/BA)","(251/74>479/284)*(가/90/BA,2B3T)",,(7일탈리)*(BA),,,1,0,0,0,,1.2,8.0
1526.0,건축내외장재용(SGO457대체용)911F#12bar+WPO100,2025-04-04 00:00:00,(WPO100),911,(CX100/0.8%),(TSR5903/10%),(1.2)(#12),박다영,"(373,394)*(초/90/BA)",(248>401)*(가/90/2B3T),,,,,1,0,0,0,,1.2,12.0
1525.0,건축내외장재용(SGO457대체용)1522+SV02/2%,2025-04-04 00:00:00,(WPO100),911,(CX100/0.8%)(SV02/2%),(TSR5903/5%),(1.2)(#12),박다영,"(281,300,299,276)*(초/90/BA)","(142,130/247>225,188/424)*(가/90/2B3T,HL)",,,,,1,0,0,0,,1.2,12.0
1524.0,건축내외장재용(SGO457대체용)1522+SV02/1%,2025-04-04 00:00:00,(WPO100),911,(CX100/0.8%)(SV02/1%),(TSR5903/5%),(1.2)(#12),박다영,"(289,287)*(초/90/BA)",(193>280)*(가/90/2B3T),,,,,0,0,0,0,,1.2,12.0
1523.0,건축내외장재용(SGO457대체용)1522+SV02/0.5%,2025-04-04 00:00:00,(WPO100),911,(CX100/0.8%)(SV02/0.5%),(TSR5903/5%),(1.2)(#12),박다영,"(300,289)*(초/90/BA)",(150>263)*(가/90/2B3T),,,,,1,0,0,0,,1.2,12.0
1522.0,건축내외장재용(SGO457대체용)911E#12bar+WPO100,2025-04-04 00:00:00,(WPO100),911,(CX100/0.8%),(TSR5903/5%),(1.2)(#12),박다영,"(291,292)*(초/90/BA)",(197>271)*(가/90/2B3T),,,,,1,0,0,0,,1.2,12.0
1521.0,가공용(SGO164D대체)1466+913기반 GMA/5%+AA/5%,2025-04-04 00:00:00,(T58),S250402H,(TEPA/2%),,(2)(#8),박다영,"(220,236/206,234)*(초/90/BA/3,5일숙성)",(30>200)*(가:80도1시간/180/DCM4144/5일숙성),,,,,0,0,0,0,,2.0,8.0
1520.0,가공용(SGO164D대체)1466+913기반 GMA/5%+AA/3%,2025-04-04 00:00:00,(T58),S250402G,(TEPA/2%),,(2)(#8),박다영,"(300/225)*(초/180/DCM4144/숙성1,2일)+(391,391,429,427,423,430,433/412,400,360,319,419,412,420,431/288,303,332,351,405,395,360,370,410,420/357,355,344,316/303,292)*(초/90/BA/1,2,3,4,5일숙성)","(175,130/100>/210)*(가:80도1시간/180/DCM4144/3,5일숙성)",,,,,0,0,0,0,,2.0,8.0
1519.0,가공용(SGO164D대체)1466+913기반 GMA/5%+AA/1% 2차,2025-04-04 00:00:00,(T58),S250402F,(TEPA/2%),,(2)(#8),박다영,"(350,331/308,317)*(초/90/BA/3,5일숙성)",(95>325)*(가:80도1시간/180/DCM4144/5일숙성),,,,,0,0,0,0,,2.0,8.0
1518.0,건축내외장재용(SGO457대체용)1448+CX100/2%,2025-04-03 00:00:00,(WPO100),911:913=9:1,(CX100/2%),(TSR5903/10%),(1.2)(#12),박다영,"(308,310)*(초/90/BA)","(300/124>516/203)*(가/90/BA,2B3T)",,,,,0,0,0,0,,1.2,12.0
1517.0,건축내외장재용(SGO457대체용)1448+SV02/0.5%,2025-04-03 00:00:00,(WPO100),911:913=9:1,(CX100/1.5%)(SV02/0.5%),(TSR5903/10%),(1.2)(#12),박다영,"(340,358)*(초/90/BA)","(327/145>651/184)*(가/90/BA,2B3T)",,,,,0,0,0,0,,1.2,12.0
1516.0,건축내외장재용(SGO457대체용)1446+WPO100개선(25/3/25생산품),2025-04-03 00:00:00,(WPO100개선),911:913=9:1,(CX100/1.5%),,(1.2)(#12),박다영,"(187,176)*(초/90/BA)","(165/59>289/88)*(가/90/BA,2B3T)",,,,,0,0,0,0,,1.2,12.0
1515.0,장기물성개선용(HDDA 0.5%적용검토) CX100/0.4%,2025-04-01 00:00:00,(G75),S250325H,(CX100/0.4%),(TSR5903/5%),(1.2)(#12),노항우,"(292,260)*(초/90/BA)",,,,,,0,0,0,0,,1.2,12.0
1514.0,장기물성개선용(HDDA 0.5%적용검토) CX100/0.5%,2025-04-01 00:00:00,(G75),S250325H,(CX100/0.5%),(TSR5903/5%),(1.2)(#12),노항우,"(281,243)*(초/90/BA)",,,,,,0,0,0,0,,1.2,12.0
1513.0,장기물성개선용(HDDA 0.5%적용검토) CX100/0.6%,2025-04-01 00:00:00,(G75),S250325H,(CX100/0.6%),(TSR5903/5%),(1.2)(#12),노항우,"(271,246)*(초/90/BA)",,,,,,0,0,0,0,,1.2,12.0
1512.0,장기물성개선용(HDDA 0.5%적용검토) CX100/0.2%,2025-04-02 00:00:00,(G75),S250325H,(CX100/0.2%),(TSR5903/5%),(1.2)(#12),노항우,"(302,318/353,393/376,386/424,414/431,445)*(초/90/BA/항항0,0.5,1,1.5,2주)","(300/300/382/421/441>705_탈리/690/703_탈리/709_탈리/794_탈리)*(가/90/BA/항항0,0.5,1,1.5,2주)",,(7일양호)*(BA),,,0,0,0,0,,1.2,12.0
1511.0,장기물성개선용(HDDA 0.5%적용검토) CX100/0.3%,2025-04-02 00:00:00,(G75),S250325H,(CX100/0.3%),(TSR5903/5%),(1.2)(#12),노항우,"(285,284/340,325/340,384/420,413/428,425)*(초/90/BA/항항0,0.5,1,1.5,2주)","(250/281/400/394/389>636/599/699_탈리/724_탈리/765_탈리)*(가/90/BA/항항0,0.5,1,1.5,2주)",,(7일양호)*(BA),,,0,0,1,0,,1.2,12.0
1510.0,신규(GG100um적용검토)1465+GG100원단,2025-04-02 00:00:00,(G100),911,(CX100/0.8%),(TSR5903/5%),(1.2)(#12),박다영,"(350,356)*(초/90/BA)",(268>682)*(가/90/BA),,,,,0,0,0,0,,1.2,12.0
1509.0,장기물성개선용(유화제함량조절)SR-1025/1.25%+ER-10/0.1%,2025-04-02 00:00:00,(G75),S250401H,(CX100/0.8%),(TSR5903/5%),(1.2)(#12),노항우,"(428,423/447,448/492,514/503,515/501,474)*(초/90/BA/항항0,0.5,1,1.5,2주)","(320/426/483/496/500>673/679/819/889_탈리/862_탈리)*(가/90/BA/항항0,0.5,1,1.5,2주)",,(7일양호)*(BA),,,0,0,0,0,,1.2,12.0
1508.0,장기물성개선용(유화제함량조절)SR-1025/1.25%,2025-04-02 00:00:00,(G75),S250401G,(CX100/0.8%),(TSR5903/5%),(1.2)(#12),노항우,"(410,376/434,415/492,482/500,495/480,488)*(초/90/BA/항항0,0.5,1,1.5,2주)","(334/373/476/506/501>695/649/769_탈리/722_탈리/874_탈리)*(가/90/BA/항항0,0.5,1,1.5,2주)",,(7일양호)*(BA),,,0,0,0,0,,1.2,12.0
