Repository: HyunchanAn/SG_DB

# SG_DB: 세계화학공업(주) 데이터 자산 및 모델 가중치 저장소

## 1. 개요
`SG_DB`는 SG_proj 파이프라인의 모든 시스템 모듈(001~015)에서 참조하는 마스터 데이터 웨어하우스(Data Warehouse)입니다. 
기존 `SG_proj_004` 모듈 내에 혼재되어 있던 원본 데이터(`raw_data`)와 데이터베이스 클러스터를 안전하게 보호하고 물리적으로 분리하기 위해 구축되었습니다.

> [!WARNING]
> 본 레포지토리는 Public으로 공개되지만, 보안 정책에 따라 실제 데이터가 담긴 `raw_data/` 폴더와 `postgres_data/` 바이너리 파일들은 `.gitignore`를 통해 업로드되지 않도록 차단되어 있습니다.
> 시스템을 처음 구축하는 개발자는 관리자에게 별도로 데이터 자산을 인계받아 이 폴더 내에 배치해야 합니다.

## 3. 원본 데이터 세부 명세 (`raw_data`)

`raw_data/` 디렉토리에는 AI 모델 학습(001 모듈) 및 DB 구축(004 모듈)의 근간이 되는 수년 치의 비정형/정형 데이터가 총망라되어 보관되어 있습니다.

1. **핵심 실험 데이터베이스 (합성 및 도포 이력)**
   - `데이터베이스 기반 자료/`: 23년 9월부터 현재까지 누적된 반기별 실험 결과(Lab 합성, Lab 도포, 견본, 양산품) 엑셀 시트 23종.

File: parsed_data/final_lab_coating.csv (part 12 of 19)
Lab 일련번호,분류,도포 날짜,원단,점착제,경화제,첨가제,도포량,작업자,점착력,가열압착,내열성,내후성,내습성,야외폭로,가공/유지력,절곡,레이저컷팅,내충격성,비고,도포두께_um,바코터번호
1507.0,장기물성개선용(유화제함량조절)ER-10/0.1%,2025-04-02 00:00:00,(G75),S250401F,(CX100/0.8%),(TSR5903/5%),(1.2)(#12),노항우,"(398,429/469,447/457,456/495,465/473,465)*(초/90/BA/항항0,0.5,1,1.5,2주)","(356/441/477/464/479>660/610/760_탈리/687_탈리/887_탈리)*(가/90/BA/항항0,0.5,1,1.5,2주)",,(6일탈리)*(BA),,,0,0,0,0,,1.2,12.0
1506.0,"가공용(SGO-633TH, 423TM 대체)Ref. = 909W사선80목",2025-04-01 00:00:00,(SW45),909,(CX100/2.75%)(SV02/2%),(TSR5903/10%)(SA3/0.2%),(2)(#10),노항우,"(159,164,178,157/163,139/211,211/228,230/275,270)*(초/90/BA/항0,0.5,1,1.5,2주)","(158>326)*(가/90/VHPC BA)+(/187/223/>/330/358/398)*(가/90/BA/항0,0.5,1,1.5주)",,(7일양호)*(BA),,,1,0,0,0,,2.0,10.0
1505.0,"가공용(SGO-633TH, 423TM 대체)1489+TSR5903/15%+2.7배합",2025-04-01 00:00:00,(SW45),909,(CX100/2%)(SV02/1.5%),(TSR5903/15%)(SA3/0.2%),(2.7)(#4),노항우,"(156,151)*(초/90/BA)",(108>245)*(가/90/VHPC BA),,,,,1,0,0,0,,2.7,4.0
1504.0,"가공용(SGO-633TH, 423TM 대체)1488+TSR5903/15%+2.7배합",2025-04-01 00:00:00,(SW45),909,(CX100/2%)(SV02/2%),(TSR5903/15%)(SA3/0.2%),(2.7)(#4),노항우,"(138,139,143,147,130,145/116,119/161,157/176,179/185,170)*(초/90/BA/항0,0.5,1,1.5,2주)","(72/>257/220)*(가/90/VHPC BA,#4)+(/136/171/>240/252/322/319)*(가/90/BA/항0,0.5,1,1.5주)",,(7일오염)*(BA),,,1,0,0,0,,2.7,4.0
1503.0,"가공용(SGO-633TH, 423TM 대체)1487+TSR5903/15%+2.7배합",2025-04-01 00:00:00,(SW45),909,(CX100/1.5%)(SV02/3%),(TSR5903/15%)(SA3/0.2%),(2.7)(#4),노항우,"(191,163)*(초/90/BA)",(122>293)*(가/90/VHPC BA),,,,,1,0,0,0,,2.7,4.0
1502.0,"가공용(SGO-633TH, 423TM 대체)1489+2.7배합",2025-04-01 00:00:00,(SW45),909,(CX100/2%)(SV02/1.5%),(TSR5903/20%)(SA3/0.2%),(2.7)(#4),노항우,"(191,189)*(초/90/BA)",(131>252)*(가/90/VHPC BA),,,,,1,0,0,0,,2.7,4.0
1501.0,"가공용(SGO-633TH, 423TM 대체)1488+2.7배합",2025-04-01 00:00:00,(SW45),909,(CX100/2%)(SV02/2%),(TSR5903/20%)(SA3/0.2%),(2.7)(#4),노항우,"(188,189,144,148)*(초/90/BA)",(132>253)*(가/90/VHPC BA),,(7일오염)*(BA),,,1,0,0,0,,2.7,4.0
1500.0,"가공용(SGO-633TH, 423TM 대체)1487+2.7배합",2025-04-01 00:00:00,(SW45),909,(CX100/1.5%)(SV02/3%),(TSR5903/20%)(SA3/0.2%),(2.7)(#4),노항우,"(166,164)*(초/90/BA)",(147>311)*(가/90/VHPC BA),,,,,1,0,0,0,,2.7,4.0
1499.0,가공용(SGO164D대체)Ref. = 913A사선120목,2025-04-01 00:00:00,(T58),913,(CX100/1.3%),,(2.7)(#8),박다영,"(189,185,230,196/210,205)*(초/90/BA/숙성3,6일차)+(100/)*(초/180/DCM4144/숙성3,6일차)",(100>400)*(가:80도1일/180/DCM4144/6일숙성),,,,,0,0,0,0,,2.7,8.0
1498.0,가공용(SGO164D대체)1466+점착제40도보관2주차,2025-04-01 00:00:00,(T58),S250313H(40도오븐/14d),(TEPA/2%),,(2)(#8),박다영,"(343,339,393,382/280,285)*(초/90/BA/숙성3,6일차)+(200/)*(초/180/DCM4144/숙성3,6일차)",(70>390)*(가:80도1일/180/DCM4144/6일숙성),,,,,0,0,0,0,,2.0,8.0
1497.0,건축내외장재용(SGO457대체용)1446+SV02/2%+TSR5903/10%,2025-04-01 00:00:00,(WPO100),911:913=9:1,(CX100/1.5%)(SV02/2%),(TSR5903/10%),(1.2)(#12),박다영,"(305,305/354,349/438,387/349,465)*(초/90/BA/항항0,0.5,1,1.5주)","(/221/320/393>/630/708/722)*(가/90/BA/항항0,0.5,1,1.5주)+(143>227_그림자)*(가/90/2B3T)",,,,,1,0,0,0,,1.2,12.0
1496.0,건축내외장재용(SGO457대체용)1446+SV02/1%+TSR5903/10%,2025-04-01 00:00:00,(WPO100),911:913=9:1,(CX100/1.5%)(SV02/1%),(TSR5903/10%),(1.2)(#12),박다영,"(325,323/381,364/395,415/411,489)*(초/90/BA/항항0,0.5,1,1.5주)","(/237/375/426>/711/780/742_스탑마킹)*(가/90/BA/항항0,0.5,1,1.5주)+(157>230_그림자)*(가/90/2B3T)",,,,,1,0,0,0,,1.2,12.0
1495.0,건축내외장재용(SGO457대체용)1446+SV02/2%+TSR5903/5%,2025-04-01 00:00:00,(WPO100),911:913=9:1,(CX100/1.5%)(SV02/2%),(TSR5903/5%),(1.2)(#12),박다영,"(245,255/260,271/288,329/460,440)*(초/90/BA/항항0,0.5,1,1.5주)","(/179/301/445>/479/538/710)*(가/90/BA/항항0,0.5,1,1.5주)+(113>180_그림자)*(가/90/2B3T)",,,,,1,0,0,0,,1.2,12.0
1494.0,건축내외장재용(SGO457대체용)1446+SV02/1%+TSR5903/5%,2025-04-01 00:00:00,(WPO100),911:913=9:1,(CX100/1.5%)(SV02/1%),(TSR5903/5%),(1.2)(#12),박다영,"(253,251/280,290/420,359/409,396)*(초/90/BA/항항0,0.5,1,1.5주)","(/205/243/381>/545/667/768_탈리)*(가/90/BA/항항0,0.5,1,1.5주)+(107>210_그림자)*(가/90/2B3T)",,,,,1,0,0,0,,1.2,12.0
1568.0,장기물성개선용(909AC/HDDA적용검토)909 Lab 합성,2025-04-17 00:00:00,(T45),S250416G,(CX100/3.5%)(SV02/2%),(SA3/0.2%),(4)(#3),노항우,"(28,35,47,52)*(초/90/BA)","(33>171,196)*(가/90/BA)",,,,,1,0,0,0,,4.0,3.0
1569.0,장기물성개선용(909AC/HDDA적용검토)909+HDDA 0.25%,2025-04-17 00:00:00,(T45),S250415H,(CX100/3.5%)(SV02/2%),(SA3/0.2%),(4)(#3),노항우,"(31,34,54,42)*(초/90/BA)","(41>182,147)*(가/90/BA)",,(7일양호)*(BA),,,0,0,0,0,,4.0,3.0
1570.0,장기물성개선용(909AC/HDDA적용검토)1569+CX100/1.8%+SV02/1%,2025-04-17 00:00:00,(T45),S250415H,(CX100/1.8%)(SV02/1%),(SA3/0.2%),(4)(#3),노항우,"(48,48)*(초/90/BA)",(54>208)*(가/90/BA),,,,,0,0,0,0,,4.0,3.0
1571.0,건축내외장재용(태국알루미늄프로파일용)911E 사선80목+B45,2025-04-17 00:00:00,(B45),911,(CX100/0.8%),(TSR5903/5%),(1.2)(#10),노항우,"(232,267)*(초/90/BA)",(269>443)*(가/90/BA),(양호)*(150도15분/BA)+(양호)*(60도3d/AL프로파일),,,,0,0,0,0,,1.2,10.0
1572.0,건축내외장재용(태국알루미늄프로파일용)1571+TSR5903/0%,2025-04-17 00:00:00,(B45),911,(CX100/0.8%),,(1.2)(#10),노항우,"(200,189)*(초/90/BA)",(205>415)*(가/90/BA),(양호)*(150도15분/BA)+(양호)*(60도3d/AL프로파일),,,,0,0,0,0,,1.2,10.0
1573.0,건축내외장재용(태국알루미늄프로파일용)1571+2배합,2025-04-17 00:00:00,(B45),911,(CX100/0.8%),(TSR5903/5%),(2)(#10),노항우,"(235,232)*(초/90/BA)",(249>361)*(가/90/BA),(양호)*(150도15분/BA)+(양호)*(60도3d/AL프로파일),,,,0,0,0,0,,2.0,10.0
1574.0,건축내외장재용(태국알루미늄프로파일용)1573+TSR5903/0%,2025-04-17 00:00:00,(B45),911,(CX100/0.8%),,(2)(#10),노항우,"(199,180)*(초/90/BA)",(211>457)*(가/90/BA),(양호)*(150도15분/BA)+(양호)*(60도3d/AL프로파일),,,,0,0,0,0,,2.0,10.0
1575.0,가공용(SGO164D대체)1520+1-Methylimidazole 0.1%,2025-04-17 00:00:00,(T58),S250402G,(TEPA/2%),(1-MID/0.1%),(2)(#8),박다영,"(465,506/380,353/333,366/320,333)*(초/90/BA/숙성1,2,3,4일)",,,,,,0,0,0,0,,2.0,8.0
1576.0,가공용(SGO164D대체)1520+1-Methylimidazole 1%,2025-04-17 00:00:00,(T58),S250402G,(TEPA/2%),(1-MID/1%),(2)(#8),박다영,"(443,438//385,346/357,372)*(초/90/BA/숙성1,2,3,4일)",,,,,,0,0,0,0,,2.0,8.0
1577.0,가공용(SGO164D대체)1555+1-Methylimidazole 0.1%,2025-04-17 00:00:00,(T58),S250402G,(m-XDA/2%),(1-MID/0.1%),(2)(#8),박다영,"(469,484/395,376,371,350/346,338/311,333)*(초/90/BA/숙성1,2,3,4일)",,,,,,0,0,0,0,,2.0,8.0
1578.0,가공용(SGO164D대체)1555+1-Methylimidazole 1%,2025-04-17 00:00:00,(T58),S250402G,(m-XDA/2%),(1-MID/1%),(2)(#8),박다영,"(464.446/364,347/348,344/324,335)*(초/90/BA/숙성1,2,3,4일)",,,,,,0,0,0,0,,2.0,8.0
1579.0,가공용(SGO164D대체)1520+KCA2340/2%,2025-04-17 00:00:00,(T58),S250402G,(KCA2340/2%),,(2)(#8),박다영,"(480,464/467,462/)*(초/90/BA/숙성1,2,3일)",,,,,,0,0,0,0,석출발생,2.0,8.0
1580.0,장기물성개선용(911E/HDDA적용검토/ref.)911점착제,2025-04-18 00:00:00,(G75),911,(CX100/0.8%),(TSR5903/5%),(1.2)(#12),노항우,"(315,310,335,317,327,324,345,330,340,315,335,335/395,410,365,375,350,345,340/485,485,410,425,510,500,560,517,450,484/505,575,430,415,455,495,405,390,580,575,365)*(초/90/BA/항0,0.5,1,1.5주)","(320/340//>530,480,490,615,565,570,520,603/735_탈리,635,650_탈리,735_탈리,621_탈리,705_탈리,685_탈리/622_탈리,695_탈리,725_탈리,735_탈리,650_탈리,715_탈리/875_탈리,640_탈리,850_탈리,630_탈리,710_탈리,680_탈리)*(가/90/BA/항0,0.5,1,1.5주)",,,,,1,0,1,0,,1.2,12.0
1581.0,장기물성개선용(911E/HDDA적용검토/CS점착제)CS250418A,2025-04-18 00:00:00,(G75),CS250418A,(CX100/0.8%),(TSR5903/5%),(1.2)(#12),노항우,"(245,220)*(초/90/BA)",(>238)*(가/90/BA),,,,,0,0,0,0,,1.2,12.0
1582.0,장기물성개선용(911E/HDDA적용검토/CS점착제)1581+CX100/0.3%,2025-04-18 00:00:00,(G75),CS250418A,(CX100/0.3%),(TSR5903/5%),(1.2)(#12),노항우,"(270,270)*(초/90/BA)",(>433)*(가/90/BA),,,,,0,0,0,0,,1.2,12.0
1583.0,장기물성개선용(911E/HDDA적용검토/CS점착제)1581+CX100/0.2%,2025-04-18 00:00:00,(G75),CS250418A,(CX100/0.2%),(TSR5903/5%),(1.2)(#12),노항우,"(290,290,250,230)*(초/90/BA)","(278>413,431)*(가/90/BA)",,,,,0,0,0,0,,1.2,12.0
1584.0,장기물성개선용(911E/HDDA적용검토/CS점착제)CS250418B,2025-04-18 00:00:00,(G75),CS250418B,(CX100/0.8%),(TSR5903/5%),(1.2)(#12),노항우,"(210,210)*(초/90/BA)",(>262)*(가/90/BA),,,,,0,0,0,0,,1.2,12.0
1585.0,장기물성개선용(911E/HDDA적용검토/CS점착제)1584+CX100/0.3%,2025-04-18 00:00:00,(G75),CS250418B,(CX100/0.3%),(TSR5903/5%),(1.2)(#12),노항우,"(243,275)*(초/90/BA)",(>260)*(가/90/BA),,,,,0,0,0,0,,1.2,12.0
1587.0,가공용(SGO164D대체)1520+2-Ethyl-4-methylimidazole 1%,2025-04-18 00:00:00,(T58),S250402G,(TEPA/2%),(2E4MI/1%),(2)(#8),박다영,"(397,430/437,431/345,378/326,312)*(초/90/BA/숙성1,2,3,4일)",,,,,,0,0,0,0,,2.0,8.0
1588.0,"가공용(SGO164D대체)1520+2,4,6-Tris(dimethylaminomethyl)phenol 1%",2025-04-18 00:00:00,(T58),S250402G,(TEPA/2%),(DMP-30/1%),(2)(#8),박다영,"(408,416,428,446/397,380,377,401/328,353,359,378/315,348,201,198)*(초/90/BA/숙성1,2,3,4일)+(270/120/100/)*(초/180/DCM4144/숙성1,2,3,4일)+(371,342/288,241)*(초/90/BA/60도4일+상온6일,60도10일)",,,,,,0,0,0,0,,2.0,8.0
1589.0,가공용(SGO164D대체)1555+2-Ethyl-4-methylimidazole 1%,2025-04-18 00:00:00,(T58),S250402G,(m-XDA/2%),(2E4MI/1%),(2)(#8),박다영,"(435,449/384,414/357,332/341,347)*(초/90/BA/숙성1,2,3,4일)",,,,,,0,0,0,0,,2.0,8.0
1590.0,"가공용(SGO164D대체)1555+2,4,6-Tris(dimethylaminomethyl)phenol 1%",2025-04-18 00:00:00,(T58),S250402G,(m-XDA/2%),(DMP-30/1%),(2)(#8),박다영,"(406,401/392,331/350,311/337,315)*(초/90/BA/숙성1,2,3,4일)+(309,303/250,227)*(초/90/BA/60도4일+상온6일,60도10일)",,,,,,0,0,0,0,,2.0,8.0
1591.0,건축내외장재용(태국알루미늄프로파일용)911E#60목B45,2025-04-21 00:00:00,(B45),911,(CX100/0.8%),(TSR5903/5%),(1.2)(#12),노항우,"(255,235,300,303)*(초/90/BA/)","(314,300>753_탈리,441)*(가/90/BA)",(양호)*(150도15분/BA)+(양호)*(60도3d/AL프로파일),"(5일탈리,9일탈리)*(BA)",,,0,0,0,0,,1.2,12.0
1586.0,장기물성개선용(911E/HDDA적용검토/CS점착제)1584+CX100/0.2%,2025-04-18 00:00:00,(G75),CS250418B,(CX100/0.2%),(TSR5903/5%),(1.2)(#12),노항우,"(240,270,225,222,225,230/255,245/240,230/275,275)*(초/90/BA/항0,0.5,1,1.5주)","(236>310,335/300/595,585)*(가/90/BA/항0,0.5,1,1.5주)",,,,,0,0,1,0,,1.2,12.0
1594.0,장기물성개선용(911E/2-EHA적용검토)BA:2-EHA=3:1,2025-04-21 00:00:00,(G75),S250418G,(CX100/0.8%),(TSR5903/5%),(1.2)(#12),노항우,"(324,297)*(초/90/BA)",(314>753_탈리)*(가/90/BA),,,,,0,0,0,0,,1.2,12.0
1595.0,장기물성개선용(911E/2-EHA적용검토)BA:2-EHA=1:1,2025-04-21 00:00:00,(G75),S250418H,(CX100/0.8%),(TSR5903/5%),(1.2)(#12),노항우,"(270,275)*(초/90/BA)",(293>627_탈리)*(가/90/BA),,,,,0,0,0,0,,1.2,12.0
1596.0,기초실험(수성이형제)911E#60 ref.,2025-04-21 00:00:00,(G75),911,(CX100/0.8%),(TSR5903/5%),(1.2)(#12),이민지,"(272,295)*(초/90/BA)+(130)*(박리력/180/양쪽당김)",(263>494)*(가:100도1시간/90/BA),,,,,0,0,0,0,,1.2,12.0
1597.0,기초실험(수성이형제)1596+PEEL OIL,2025-04-21 00:00:00,(G75)_peel oil,911,(CX100/0.8%),(TSR5903/5%),(1.2)(#12),"이민지,진호철","(270,280)*(초/90/BA)+(15,20)*(박리력/180/양쪽당김)",(223>479)*(가:100도1시간/90/BA),,,,,0,0,0,0,,1.2,12.0
1598.0,기초실험(수성이형제)1596+PP25W,2025-04-21 00:00:00,(G75)_PP25W,911,(CX100/0.8%),(TSR5903/5%),(1.2)(#12),이민지,,(122>605_탈리)*(가:100도1시간/90/BA),,,,,0,0,0,0,,1.2,12.0
1599.0,기초실험(수성이형제)1596+Z-2004,2025-04-21 00:00:00,(G75)_Z-2004,911,(CX100/0.8%),(TSR5903/5%),(1.2)(#12),이민지,,(0>50_탈리)*(가:100도1시간/90/BA),,,,,0,0,0,0,,1.2,12.0
1601.0,"가공용(SGO164D대체)1588+2,4,6-Tris(dimethylaminomethyl)phenol 2%",2025-04-21 00:00:00,(T58),S250402G,(TEPA/2%),(DMP-30/2%),(2)(#8),박다영,"(432,414/360,348/383,379/215,206)*(초/90/BA/숙성1,2,3,4일)+(280/150/160/)*(초/180/DCM4144/숙성1,2,3,4일)",,,,,,0,0,0,0,,2.0,8.0
1602.0,"가공용(SGO164D대체)1588+2,4,6-Tris(dimethylaminomethyl)phenol 3%",2025-04-21 00:00:00,(T58),S250402G,(TEPA/2%),(DMP-30/3%),(2)(#8),박다영,"(403,420/360,387/390,371/209,202)*(초/90/BA/숙성1,2,3,4일)+(290/100/115)*(초/180/DCM4144/숙성1,2,3,4일)",,,,,,0,0,0,0,,2.0,8.0
1603.0,장기물성개선용(910E/HDDA적용검토)910+HDDA 0.35%,2025-04-22 00:00:00,(T45),S250421G,(CX100/2%)(SV02/1.5%),(SA3/0.2%),(2.7)(#3),노항우,"(50,60)*(초/90/BA)",(54>160)*(가/90/BA),,(7일양호)*(BA),,,0,0,0,0,,2.7,3.0
1604.0,장기물성개선용(910E/HDDA적용검토)1603+CX100/1%+SV02/0.7%,2025-04-22 00:00:00,(T45),S250421G,(CX100/1%)(SV02/0.7%),(SA3/0.2%),(2.7)(#3),노항우,"(91,93)*(초/90/BA)",(112>230)*(가/90/BA),,,,,0,0,0,0,,2.7,3.0
1605.0,장기물성개선용(910E/HDDA적용검토)910+HDDA 0.5%,2025-04-22 00:00:00,(T45),S250421H,(CX100/2%)(SV02/1.5%),(SA3/0.2%),(2.7)(#3),노항우,"(40,59,47,43)*(초/90/BA)","(52,52>155,162)*(가/90/BA)",,(7일양호)*(BA),,,0,0,0,0,,2.7,3.0
1600.0,기초실험(수성이형제)1596+K-256,2025-04-21 00:00:00,(G75)_K-256,911,(CX100/0.8%),(TSR5903/5%),(1.2)(#12),이민지,,(0>440_탈리)*(가:100도1시간/90/BA),,,,,0,0,0,0,,1.2,12.0
1606.0,장기물성개선용(910E/HDDA적용검토)1605+CX100/1%+SV02/0.7%,2025-04-22 00:00:00,(T45),S250421H,(CX100/1%)(SV02/0.7%),(SA3/0.2%),(2.7)(#3),노항우,"(94,102)*(초/90/BA)",(114>206)*(가/90/BA),,,,,0,0,0,0,,2.7,3.0
1607.0,기초실험(수성도포검증)911E#60 ref.,2025-04-22 00:00:00,(T45),911,(CX100/0.8%),(TSR5903/5%),(1.2)(#12),이민지,"(333,306)*(초/90/BA)",(329>628)*(가/90/BA),,,,,0,0,0,0,,1.2,12.0
1608.0,기초실험(수성도포검증)1607+S250421A,2025-04-22 00:00:00,(T45),S250421A,(CX100/0.8%),(TSR5903/5%),(1.2)(#12),이민지,"(362,362)*(초/90/BA)",(374>632)*(가/90/BA),,,,,0,0,0,0,,1.2,12.0
1609.0,기초실험(수성도포검증)911/150gf타겟,2025-04-22 00:00:00,(T45),911,(CX100/0.8%),,(1.5)(#4),이민지,"(169,179)*(초/90/BA)",(194>408)*(가/90/BA),,(3일탈리)*(BA),,,0,0,0,0,,1.5,4.0
1610.0,기초실험(수성도포검증)1609+S250421A,2025-04-22 00:00:00,(T45),S250421A,(CX100/0.8%),,(1.5)(#4),이민지,"(181,166)*(초/90/BA)",(205>394)*(가/90/BA),,,,,0,0,0,0,,1.5,4.0
1611.0,기초실험(수성점착제조성변경)1609+806점착제 Lab 합성,2025-04-23 00:00:00,(T45),S250422A,(CX100/0.8%),,(1.5)(#4),이민지,"(211,194)*(초/90/BA)",(167>468)*(가/90/BA),,"(3일탈리,4일양호)*(BA)",,,0,0,0,0,,1.5,4.0
1612.0,기초실험(수성점착제조성변경)1609+806점착제+NDM0.4%,2025-04-23 00:00:00,(T45),S250422B,(CX100/0.8%),,(1.5)(#4),이민지,"(193,196)*(초/90/BA)",(186>368)*(가/90/BA),,(3일탈리)*(BA),,,0,0,0,0,,1.5,4.0
1613.0,일반보호용(SGO-413후기개선)909AC#150 ref.,2025-04-23 00:00:00,(T45),909,(CX100/3.5%)(SV02/2%),(SA3/0.2%),(4)(#3),이민지,"(33,38)*(초/90/BA)",(26>141)*(가/90/BA),,(4/25-)*(BA),,,1,0,0,0,,4.0,3.0
1614.0,일반보호용(SGO-413후기개선)1613+806점착제 Lab 합성,2025-04-23 00:00:00,(T45),S250422A,(CX100/3.5%)(SV02/2%),(SA3/0.2%),(4)(#3),이민지,"(25,28)*(초/90/BA)",(21>96)*(가/90/BA),,(3일탈리)*(BA),,,0,0,0,0,,4.0,3.0
1615.0,일반보호용(SGO-413후기개선)1613+806점착제+NDM0.4%,2025-04-23 00:00:00,(T45),S250422B,(CX100/3.5%)(SV02/2%),(SA3/0.2%),(4)(#3),이민지,"(34,38)*(초/90/BA)",(22>167)*(가/90/BA),,(3일탈리)*(BA),,,0,0,0,0,,4.0,3.0
1616.0,가공용(SGO164D대체)1588+TEPA 1%,2025-04-23 00:00:00,(T58),S250402G,(TEPA/1%),(DMP-30/1%),(2)(#8),박다영,"(430,430/314,290/260,265)*(초/90/BA/숙성1,2,3일)",,,,,,0,0,0,0,,2.0,8.0
1617.0,가공용(SGO164D대체)1616+CX100 0.2%,2025-04-23 00:00:00,(T58),S250402G,(TEPA/1%)(CX100/0.2%),(DMP-30/1%),(2)(#8),박다영,"(459,470/344,347/255,255)*(초/90/BA/숙성1,2,3일)",,,,,,0,0,0,0,,2.0,8.0
1618.0,가공용(SGO164D대체)1616+CX100 0.5%,2025-04-23 00:00:00,(T58),S250402G,(TEPA/1%)(CX100/0.5%),(DMP-30/1%),(2)(#8),박다영,"(410,396/288,286/235,225)*(초/90/BA/숙성1,2,3일)",,,,,,0,0,0,0,,2.0,8.0
1619.0,가공용(SGO164D대체)1616+CX100 1%,2025-04-23 00:00:00,(T58),S250402G,(TEPA/1%)(CX100/1%),(DMP-30/1%),(2)(#8),박다영,"(376,386/284,279/225,220)*(초/90/BA/숙성1,2,3일)",,,,,,0,0,0,0,,2.0,8.0
1620.0,장기물성개선용(910E/HDDA적용검토/SV02증량)1605+SV02/2%,2025-04-23 00:00:00,(T45),S250421H,(CX100/2%)(SV02/2%),(SA3/0.2%),(2.7)(#3),노항우,"(42,51)*(초/90/BA)",(54>135)*(가/90/BA),,,,,0,0,0,0,,2.7,3.0
1621.0,장기물성개선용(910E/HDDA적용검토/SV02증량)1605+SV02/2.5%,2025-04-23 00:00:00,(T45),S250421H,(CX100/2%)(SV02/2.5%),(SA3/0.2%),(2.7)(#3),노항우,"(46,42,74,64)*(초/90/BA)","(45>117,157)*(가/90/BA)",,,,,1,0,0,0,,2.7,3.0
1622.0,가공용(SGO133B대체)909W#80 ref.,2025-04-23 00:00:00,(T45),909,(CX100/2.75%)(SV02/2%),(TSR5903/10%)(SA3/0.2%),(2)(#10),이민지,"(183,166,210,225,239,237,164,169)*(초/90/BA)","(160,221,224,161>293,329,315,343,301)*(가/90/BA),(235,225,182>306,348,341)*(가/90/#4)",,"(9일양호,8일탈리,8일탈리)*(BA)",,,1,0,0,0,,2.0,10.0
1623.0,가공용(SGO133B대체)1622+TSR5903 15%,2025-04-23 00:00:00,(T45),909,(CX100/2.75%)(SV02/2%),(TSR5903/15%)(SA3/0.2%),(2)(#10),이민지,"(206,178)*(초/90/BA)","(175>338,318)*(가/90/BA)",,,,,1,0,0,0,,2.0,10.0
1624.0,기초실험(숙성장소별물성비교)909(분석실),2025-04-24 00:00:00,(T45),909,(CX100/1.5%),,(2.7)(#8),박다영,"(188,193)*(초/90/BA)",(>265)*(가/90/BA),,"(4일탈리,9일탈리)*(BA)",,,0,0,0,0,,2.7,8.0
1625.0,기초실험(숙성장소별물성비교)909(배합실45일보관),2025-04-24 00:00:00,(T45),909(배합실),(CX100/1.5%),,(2.7)(#8),박다영,"(193,196)*(초/90/BA)",(>253)*(가/90/BA),,"(4일탈리,9일탈리)*(BA)",,,0,0,0,0,,2.7,8.0
1626.0,기초실험(숙성장소별물성비교)909(PVC숙성실45일보관),2025-04-24 00:00:00,(T45),909(PVC숙성실),(CX100/1.5%),,(2.7)(#8),박다영,"(197,189)*(초/90/BA)",(>240)*(가/90/BA),,"(4일탈리,9일탈리)*(BA)",,,0,0,0,0,,2.7,8.0
1627.0,장기물성개선용(909AC/HDDA적용검토)909+HDDA 0.35%,2025-04-24 00:00:00,(T45),S250423G,(CX100/3.5%)(SV02/2%),(SA3/0.2%),(4)(#3),노항우,"(45,47)*(초/90/BA)",(>153)*(가/90/BA),,(7일양호)*(BA),,,0,0,0,0,,4.0,3.0
1628.0,장기물성개선용(909AC/HDDA적용검토)909+HDDA 0.5%,2025-04-24 00:00:00,(T45),S250423H,(CX100/3.5%)(SV02/2%),(SA3/0.2%),(4)(#3),노항우,"(41,41)*(초/90/BA)",(>136)*(가/90/BA),,"(7일양호,9일양호,9일양호)*(BA)",,,1,0,0,0,,4.0,3.0
1629.0,장기물성개선용(911E/유화제함량조절/CS점착제)911+SR-1025/1.25%,2025-04-24 00:00:00,(G75),CS250423A,(CX100/0.8%),(TSR5903/5%),(1.2)(#12),노항우,"(369,323/418,428/517,526/515,520)*(초/90/BA/항0,0.5,1,1.5주)","(/365//>605/730_탈리/775_탈리/804_탈리)*(가/90/BA/항0,0.5,1,1.5주)",,,,,0,0,0,0,,1.2,12.0
1630.0,장기물성개선용(911E/유화제함량조절/CS점착제)911+ER-10/0.1%,2025-04-24 00:00:00,(G75),CS250423B,(CX100/0.8%),(TSR5903/5%),(1.2)(#12),노항우,"(318,329/453,410/515,513/485,480)*(초/90/BA/항0,0.5,1,1.5주)","(/280//>590/640/745_탈리/820_탈리)*(가/90/BA/항0,0.5,1,1.5주)",,,,,0,0,0,0,,1.2,12.0
1631.0,장기물성개선용(911E/유화제종류별/CS점착제)911+A-10/0.08%,2025-04-24 00:00:00,(G75),CS250423C,(CX100/0.8%),(TSR5903/5%),(1.2)(#12),노항우,"(325,335/504,482/526,537/485,490)*(초/90/BA/항0,0.5,1,1.5주)","(/310//>560/710/755_탈리/840_탈리)*(가/90/BA/항0,0.5,1,1.5주)",,,,,0,0,0,0,,1.2,12.0
1632.0,가공용(SGO164D대체)1520+KH-700(아민계경화제),2025-04-24 00:00:00,(T58),S250402G,(KH-700/2%),,(2)(#8),박다영,"(492,498/485,465/430,395/)*(초/90/BA/숙성1,2,3,4일)",,,,,,0,0,0,0,,2.0,8.0
1633.0,"가공용(SGO164D대체)1632+2,4,6-Tris(dimethylaminomethyl)phenol 1%",2025-04-24 00:00:00,(T58),S250402G,(KH-700/2%),(DMP30/1%),(2)(#8),박다영,"(438,450/370,375/315,320/)*(초/90/BA/숙성1,2,3,4일)",,,,,,0,0,0,0,,2.0,8.0
1634.0,장기물성개선용(910E/HDDA적용검토/CX100증량)1621+CX100/2.5%,2025-04-24 00:00:00,(T45),S250421H,(CX100/2.5%)(SV02/2.5%),(SA3/0.2%),(2.7)(#3),노항우,"(62,50)*(초/90/BA)",(>150)*(가/90/BA),,,,,0,0,0,0,,2.7,3.0
1635.0,장기물성개선용(910E/HDDA적용검토/CX100증량)1621+CX100/3%,2025-04-24 00:00:00,(T45),S250421H,(CX100/3%)(SV02/2.5%),(SA3/0.2%),(2.7)(#3),노항우,"(62,53)*(초/90/BA)",(>180)*(가/90/BA),,,,,0,0,0,0,,2.7,3.0
1636.0,장기물성개선용(910E/HDDA적용검토/SA3증량)1621+SA3/0.3%,2025-04-24 00:00:00,(T45),S250421H,(CX100/2%)(SV02/2.5%),(SA3/0.3%),(2.7)(#3),노항우,"(56,70)*(초/90/BA)",(>135)*(가/90/BA),,,,,1,0,0,0,,2.7,3.0
1637.0,일반보호용(SGO-413후기개선)1613+CX100 4.0%,2025-04-24 00:00:00,(T45),909,(CX100/4.0%)(SV02/2%),(SA3/0.2%),(4)(#3),이민지,"(37,42)*(초/90/BA)",(>144)*(가/90/BA),,,,,0,0,0,0,,4.0,3.0
1638.0,일반보호용(SGO-413후기개선)1613+CX100 4.5%,2025-04-24 00:00:00,(T45),909,(CX100/4.5%)(SV02/2%),(SA3/0.2%),(4)(#3),이민지,"(37,37)*(초/90/BA)",(>164)*(가/90/BA),,,,,1,0,0,0,,4.0,3.0
1639.0,일반보호용(SGO-413후기개선)1637+806조성,2025-04-24 00:00:00,(T45),S250422A,(CX100/4.0%)(SV02/2%),(SA3/0.2%),(4)(#3),이민지,"(25,31)*(초/90/BA)",(>121)*(가/90/BA),,(5일탈리)*(BA),,,0,0,0,0,,4.0,3.0
1640.0,일반보호용(SGO-413후기개선)1638+806조성,2025-04-24 00:00:00,(T45),S250422A,(CX100/4.5%)(SV02/2%),(SA3/0.2%),(4)(#3),이민지,"(31,37)*(초/90/BA)",(>121)*(가/90/BA),,(12일오염)*(BA),,,1,0,0,0,,4.0,3.0
1641.0,일반보호용(SGO-413후기개선)1637+806조성(NDM 0.4%),2025-04-24 00:00:00,(T45),S250422B,(CX100/4.0%)(SV02/2%),(SA3/0.2%),(4)(#3),이민지,"(25,28)*(초/90/BA)",(>107)*(가/90/BA),,(3일탈리)*(BA),,,0,0,0,0,,4.0,3.0
1642.0,일반보호용(SGO-413후기개선)1638+806조성(NDM 0.4%),2025-04-24 00:00:00,(T45),S250422B,(CX100/4.5%)(SV02/2%),(SA3/0.2%),(4)(#3),이민지,"(30,27)*(초/90/BA)",(>151)*(가/90/BA),,(3일탈리)*(BA),,,1,0,0,0,,4.0,3.0
1643.0,장기물성개선용(911E/AA함량증가)1580+AA 2%,2025-04-28 00:00:00,(G75),S250423A,(CX100/0.8%),(TSR5903/5%),(1.2)(#12),노항우,"(383,350)*(초/90/BA)",(>678)*(가/90/BA),,,,,0,0,0,0,,1.2,12.0
1644.0,장기물성개선용(911E/AA함량증가)1580+AA 2.5%,2025-04-28 00:00:00,(G75),S250423B,(CX100/0.8%),(TSR5903/5%),(1.2)(#12),노항우,"(359,375)*(초/90/BA)",(>715)*(가/90/BA),,,,,0,0,0,0,,1.2,12.0
1645.0,장기물성개선용(911E/AA함량증가)1643+CX100 1.2%,2025-04-28 00:00:00,(G75),S250423A,(CX100/1.2%),(TSR5903/5%),(1.2)(#12),노항우,"(345,329/303,289/475,464/475,435)*(초/90/BA/항0,0.5,1,1.5주)","(>491/554/709_탈리/757_탈리)*(가/90/BA/항0,0.5,1,1.5주)",,,,,0,0,0,0,,1.2,12.0
1646.0,장기물성개선용(911E/AA함량증가)1644+CX100 1.2%,2025-04-28 00:00:00,(G75),S250423B,(CX100/1.2%),(TSR5903/5%),(1.2)(#12),노항우,"(301,318/347,349/474,467/435,440)*(초/90/BA/항0,0.5,1,1.5주)","(>652/716_탈리/952_탈리/775_탈리)*(가/90/BA/항0,0.5,1,1.5주)",,,,,0,0,0,0,,1.2,12.0
1647.0,기초실험(수성도포검증)910E#150 ref.,2025-04-25 00:00:00,(T45),910,(CX100/2.0%)(SV02/1.5%),(SA3/0.2%),(2.7)(#3),"이민지,진호철","(83,81,60,80)*(초/90/BA)","(69>115,140)*(가/90/BA)",,,,,0,0,0,0,,2.7,3.0
1648.0,기초실험(수성도포검증)1647+S250424F,2025-04-25 00:00:00,(T45),S250424F,(CX100/2.0%)(SV02/1.5%),(SA3/0.2%),(2.7)(#3),이민지,"(106,106)*(초/90/BA)",(77>177)*(가/90/BA),,,,,0,0,0,0,,2.7,3.0
1649.0,가공용(SGO164D대체)GMA5%+AA1%+TEPA/2%+DMP-30/1% + 60도숙성,2025-04-25 00:00:00,(T58),S250402F,(TEPA/2%),(DMP30/1%),(2)(#8),박다영,"(400,400,415,420,420,398/345,340,340,350,405,400/378,379,320,315/351,347,333,338/310,350/210,235/293,305/250)*(초/90/BA/숙성1,2,3,4,5,6,7,9일)+(200)*(초/180/DCM4144/숙성2일)",,,,,,0,0,0,0,,2.0,8.0
1650.0,가공용(SGO164D대체)GMA5%+AA1%+TEPA/2%+DMP-30/1% + 상온보관,2025-04-25 00:00:00,(T58),S250402F,(TEPA/2%),(DMP30/1%),(2)(#8),박다영,"(540,500,480,470/455,455,415,425/415,380/507,511/415,440/350,390/472,501)*(초/90/BA/숙성1,2,3,4,5,6,7일)",,,,,,0,0,0,0,,2.0,8.0
1651.0,가공용(SGO164D대체)GMA5%+AA1%+TEPA/2%+DMP-30/1% + 냉장보관,2025-04-25 00:00:00,(T58),S250402F,(TEPA/2%),(DMP30/1%),(2)(#8),박다영,"(470,455,475,500/490,500,465,450/479,521/560,547/560,525/410,380/549,538)*(초/90/BA/숙성1,2,3,4,5,6,7일)",,,,,,0,0,0,0,,2.0,8.0
1652.0,가공용(SGO164D대체)GMA5%+AA1%+I.A 2%,2025-04-25 00:00:00,(T58),S250402F,(I.A/2%),(DMP30/1%),(2)(#8),박다영,"(535,505/495,500/459,507/510,500)*(초/90/BA/숙성,1,2,3,4일)",,,,,,0,0,0,0,,2.0,8.0
1653.0,일반보호용(SGO-413후기개선)1640+806조성+SA3 0.3%,2025-04-25 00:00:00,(T45),S250422A,(CX100/4.5%)(SV02/2%),(SA3/0.3%),(4)(#3),이민지,"(18,21,38,37)*(초/90/BA)","(22,32>89,122)*(가/90/BA)",,"(9일양호,9일탈리)*(BA)",,,0,0,0,0,,4.0,3.0
1654.0,일반보호용(SGO-413후기개선)1642+806조성(NDM 0.4%)+SA3 0.3%,2025-04-25 00:00:00,(T45),S250422B,(CX100/4.5%)(SV02/2%),(SA3/0.3%),(4)(#3),이민지,"(29,28)*(초/90/BA)",(26>84)*(가/90/BA),,"(9일양호,9일양호)*(BA)",,,0,0,0,0,,4.0,3.0
1655.0,가공용(SGO133B대체)1622+806조성,2025-04-25 00:00:00,(T45),S250422A,(CX100/2.75%)(SV02/2%),(TSR5903/10%)(SA3/0.2%),(2)(#10),이민지,"(180,196)*(초/90/BA)","(108>421)*(가/90/BA),(125>327)*(가/90/#4)",,,,,0,0,0,0,,2.0,10.0
1656.0,가공용(SGO133B대체)1622+806조성(NDM 0.4%),2025-04-25 00:00:00,(T45),S250422B,(CX100/2.75%)(SV02/2%),(TSR5903/10%)(SA3/0.2%),(2)(#10),이민지,"(145,182,211)*(초/90/BA)","(120>426)*(가/90/BA),(148>440)*(가/90/#4)",,,,,0,0,0,0,,2.0,10.0
1657.0,가공용(SGO133B대체)1622+909(HDDA 0.5%),2025-04-25 00:00:00,(T45),S250423H,(CX100/2.75%)(SV02/2%),(TSR5903/10%)(SA3/0.2%),(2)(#10),이민지,"(204,213,220,224)*(초/90/BA)","(193,207>321,325)*(가/90/BA),(214,157>309,241)*(가/90/#4)",,(9일양호)*(BA),,,1,0,0,0,,2.0,10.0
1658.0,가공용(SGO164D대체)1649+TEPA 3%,2025-04-28 00:00:00,(T58),S250402F,(TEPA/3%),(DMP30/1%),(2)(#8),박다영,"(453,452/360,360/265,270/308,306/210)*(초/90/BA/숙성,1,2,3,4,9일)+(150)*(초/180/DCM4144/숙성2일)",,,,,,0,0,0,0,,2.0,8.0
1660.0,가공용(SGO164D대체)1649+GMA 3%+AA 1%,2025-04-28 00:00:00,(T58),S250326H,(TEPA/2%),(DMP30/1%),(2)(#8),박다영,"(440,425/390,390/305,280/362,343/250)*(초/90/BA/숙성,1,2,3,4,9일)+(230)*(초/180/DCM4144/숙성2일)",,,,,,0,0,0,0,,2.0,8.0
1671.0,"가공용(SGO164D대체)1670+1,3-Cyclohexanebis(methylamine) 5%",2025-04-29 00:00:00,(T58),S250402F,"(1,3-CHB(MA)/5%)",(DMP30/1%),(2)(#8),박다영,"(440,440/275,285/321,304/220,230)*(초/90/BA/숙성1,2,3,8일)+(260)*(초/180/DCM4144/숙성1일)",,,,,,0,0,0,0,,2.0,8.0
1659.0,가공용(SGO164D대체)1649+TEPA 4%,2025-04-28 00:00:00,(T58),S250402F,(TEPA/4%),(DMP30/1%),(2)(#8),박다영,"(431,425/305,345/220,230/260,286/200)*(초/90/BA/숙성,1,2,3,4,9일)+(145)*(초/180/DCM4144/숙성2일)",,,,,,0,0,0,0,,2.0,8.0
1672.0,"가공용(SGO164D대체)1670+1,3-Cyclohexanebis(methylamine) 10%",2025-04-29 00:00:00,(T58),S250402F,"(1,3-CHB(MA)/10%)",(DMP30/1%),(2)(#8),박다영,"(480,450/270,285/298,282/245,210)*(초/90/BA/숙성1,2,3,8일)+(280)*(초/180/DCM4144/숙성1일)",,,,,,0,0,0,0,,2.0,8.0
1661.0,기초실험(수성이형제)1597+Silok1040W,2025-04-29 00:00:00,(G75_Silok1040W/#4bar),911,(CX100/0.8%),(TSR5903/5%),(1.2)(#12),진호철,"(85,540)*(초/90/BA)+(900,520)*(박리력/180/양쪽당김)",,,,,,0,0,0,0,,1.2,12.0
1662.0,기초실험(수성이형제)1597+Silok313,2025-04-29 00:00:00,(G75_Silok313/#4bar),911,(CX100/0.8%),(TSR5903/5%),(1.2)(#12),진호철,,,,,,,0,0,0,0,이형제가 고체가 아님,1.2,12.0
1663.0,기초실험(수성이형제)1597+Dophin1089R3,2025-04-29 00:00:00,(G75_Dophin1089R3/#4bar),911,(CX100/0.8%),(TSR5903/5%),(1.2)(#12),진호철,"(75,20)*(초/90/BA)+(290,160)*(박리력/180/양쪽당김)",,,,,,0,0,0,0,,1.2,12.0
1664.0,가공용(SGO453A대체)SGO113A 대체용 사양_ref.,2025-04-25 00:00:00,(SW45),909,(CX100/2%)(SV02/2%),(TSR5903/15%),(2.7)(#8),정주현,,(190>300)*(가/90/BA),,,,,1,0,0,0,,2.7,8.0
1665.0,가공용(SGO453A대체)1664+사선80목,2025-04-25 00:00:00,(SW45),909,(CX100/2%)(SV02/2%),(TSR5903/15%),(2.7)(#10),정주현,,(215>320)*(가/90/BA),,,,,1,0,0,0,,2.7,10.0
1666.0,가공용(SGO453A대체)1665+TSR5903/20%,2025-04-25 00:00:00,(SW45),909,(CX100/2%)(SV02/2%),(TSR5903/20%),(2.7)(#10),정주현,"(220/220)*(초/90/BA,#4)",(255>386)*(가/90/BA),,,,,1,0,0,0,,2.7,10.0
1667.0,가공용(SGO453A대체)1666+909(HDDA/0.5%),2025-04-25 00:00:00,(SW45),S250423H,(CX100/2%)(SV02/2%),(TSR5903/20%),(2.7)(#10),정주현,,(210>335)*(가/90/BA),,,,,1,0,0,0,,2.7,10.0
1668.0,가공용(SGO453A대체)1666+806조성,2025-04-28 00:00:00,(SW45),S250422A,(CX100/2%)(SV02/2%),(TSR5903/20%),(2.7)(#10),정주현,,"(88,104>390)*(가/90/BA)",,,,,0,0,0,0,,2.7,10.0
1669.0,가공용(SGO453A대체)1666+806조성(NDM 0.4%),2025-04-28 00:00:00,(SW45),S250422B,(CX100/2%)(SV02/2%),(TSR5903/20%),(2.7)(#10),정주현,,"(102,95>447)*(가/90/BA)",,,,,0,0,0,0,,2.7,10.0
1670.0,가공용(SGO164D대체)GMA5%+AA1%+m-Xylylenediamine 5%+DMP-30 1%,2025-04-29 00:00:00,(T58),S250402F,(m-XDA/5%),(DMP30/1%),(2)(#8),박다영,"(300,280/220,240/290,322/240,215)*(초/90/BA/숙성1,2,3,8일)+(160)*(초/180/DCM4144/숙성1일)",,,,,,0,0,0,0,,2.0,8.0
1673.0,가공용(SGO164D대체)1671+40도 6주보관 점착제(S250313H),2025-04-29 00:00:00,(T58),"S250313H_40도,6주","(1,3-CHB(MA)/5%)",(DMP30/1%),(2)(#8),박다영,"(420,450/300,315/369,368/280,215)*(초/90/BA/숙성1,2,3,8일)+(240)*(초/180/DCM4144/숙성1일)",,,,,,0,0,0,0,,2.0,8.0
1674.0,일반보호용(SGO-413후기개선)1653+806조성(HDDA 0.5%),2025-04-29 00:00:00,(T45),S250428A,(CX100/4.5%)(SV02/2%),(SA3/0.3%),(4)(#3),이민지,"(44,38,48,49)*(초/90/BA)","(43,44>150,182)*(가/90/BA)",,"(9일양호,9일양호)*(BA)",,,0,0,0,0,,4.0,3.0
1675.0,일반보호용(SGO-413후기개선)1653+806조성(HDDA 0.5%)cx100 3.5%,2025-04-29 00:00:00,(T45),S250428A,(CX100/3.5%)(SV02/2%),(SA3/0.3%),(4)(#3),이민지,"(45,48)*(초/90/BA)",(41>161)*(가/90/BA),,"(9일양호,9일탈리)*(BA)",,,0,0,0,0,,4.0,3.0
1676.0,일반보호용(SGO-413후기개선)1653+806조성(HDDA 0.5%)cx100 2.5%,2025-04-29 00:00:00,(T45),S250428A,(CX100/2.5%)(SV02/2%),(SA3/0.3%),(4)(#3),이민지,"(62,59)*(초/90/BA)",(67>214)*(가/90/BA),,"(9일양호,9일탈리)*(BA)",,,0,0,0,0,,4.0,3.0
1677.0,"일반보호용(SGO-413후기개선)1654+806조성(NDM 0.4%,HDDA 0.5%)",2025-04-29 00:00:00,(T45),S250428B,(CX100/4.5%)(SV02/2%),(SA3/0.3%),(4)(#3),이민지,"(49,43)*(초/90/BA)",(80>185)*(가/90/BA),,"(9일탈리,9일양호)*(BA)",,,0,0,0,0,,4.0,3.0
1678.0,"일반보호용(SGO-413후기개선)1654+806조성(NDM 0.4%,HDDA 0.5%)+cx100 3.5%",2025-04-29 00:00:00,(T45),S250428B,(CX100/3.5%)(SV02/2%),(SA3/0.3%),(4)(#3),이민지,"(54,50)*(초/90/BA)",(60>192)*(가/90/BA),,"(9일탈리,9일탈리)*(BA)",,,0,0,0,0,,4.0,3.0
1679.0,"일반보호용(SGO-413후기개선)1654+806조성(NDM 0.4%,HDDA 0.5%)+cx100 2.5%",2025-04-29 00:00:00,(T45),S250428B,(CX100/2.5%)(SV02/2%),(SA3/0.3%),(4)(#3),이민지,"(67,68)*(초/90/BA)",(84>161)*(가/90/BA),,"(7일탈리,9일탈리)*(BA)",,,0,0,0,0,,4.0,3.0
1680.0,장기물성개선용(913A/HDDA적용검토)913 LAB 합성품,2025-04-30 00:00:00,(T45),S250429F,(CX100/1.3%),,(2.7)(#8),박다영,"(185,170/210,215/250,224/288,260/245,265)*(초/90/BA/항0,0.5,1,1.5,2주)","(/>429/472_탈리/515_탈리/575_탈리)*(가/90/BA/항0,0.5,1,1.5,2주)",,(5일탈리)*(BA),,,0,0,0,0,,2.7,8.0
1681.0,장기물성개선용(913A/HDDA적용검토)HDDA/0.25%,2025-04-30 00:00:00,(T45),S250429G,(CX100/1.3%),,(2.7)(#8),박다영,"(155,160/190,180/210,251/240,232/215,205)*(초/90/BA/항0,0.5,1,1.5,2주)","(/>409/412/446/440_탈리/605_탈리)*(가/90/BA/항0,0.5,1,1.5,2주)",,(7일양호)*(BA),,,0,0,0,0,,2.7,8.0
1682.0,장기물성개선용(913A/HDDA적용검토)HDDA/0.5%,2025-04-30 00:00:00,(T45),S250429H,(CX100/1.3%),,(2.7)(#8),박다영,"(130,125/170,170/170,180/189,211/200,185)*(초/90/BA/항0,0.5,1,1.5,2주)","(/>281/344/410/325/445_탈리)*(가/90/BA/항0,0.5,1,1.5,2주)",,(7일양호)*(BA),,,0,0,0,0,,2.7,8.0
1683.0,장기물성개선용(910E/HDDA적용검토/CS점착제)HDDA/0.5%,2025-04-30 00:00:00,(T45),CS250430A,(CX100/2.0%)(SV02/1.5%),(SA3/0.2%),(2.7)(#3),노항우,"(40,35)*(초/90/BA)",(>102)*(가/90/BA),,(7일양호)*(BA),,,0,0,0,0,,2.7,3.0
1684.0,장기물성개선용(910E/HDDA적용검토/CS점착제)HDDA/0.75%,2025-04-30 00:00:00,(T45),CS250430B,(CX100/2.0%)(SV02/1.5%),(SA3/0.2%),(2.7)(#3),노항우,"(35,30,38,36)*(초/90/BA)","(/>98,104/69)*(가/90/BA,304L)",,,,,0,0,0,0,,2.7,3.0
1685.0,장기물성개선용(909AC/HDDA적용검토/CS점착제)HDDA/0.5%,2025-04-30 00:00:00,(T45),CS250430C,(CX100/3.5%)(SV02/2%),(SA3/0.2%),(4)(#3),노항우,"(50,40)*(초/90/BA)",(>147)*(가/90/BA),,(7일양호)*(BA),,,0,0,0,0,,4.0,3.0
1686.0,장기물성개선용(909AC/HDDA적용검토/CS점착제)HDDA/0.75%,2025-04-30 00:00:00,(T45),CS250430D,(CX100/3.5%)(SV02/2%),(SA3/0.2%),(4)(#3),노항우,"(45,50,30,30)*(초/90/BA)","(/>106,118/65)*(가/90/BA,304L)",,,,,0,0,0,0,,4.0,3.0
1687.0,장기물성개선용(909AC/HDDA적용검토/CS점착제)Ref.=#1479,2025-03-26 00:00:00,(T45),909,(CX100/3.5%)(SV02/2%),(SA3/0.2%),(4)(#3),노항우,"(30,30,38,38)*(초/90/BA)","(/>121,163/82)*(가/90/BA,304L)",,(7일양호)*(BA),,,0,0,0,0,,4.0,3.0
1688.0,건축내외장재용(베트남Lixil 알루미늄 프로파일용)917점착제,2025-05-02 00:00:00,(B45),917,(CX100/1.2%),,(1.2)(#12),박다영,"(235,250,255,270)*(초/90/BA)",,(양호)*(60도1d/유광AL프로파일),,,,0,0,0,0,,1.2,12.0
1689.0,건축내외장재용(베트남Lixil 알루미늄 프로파일용)913기반 BA->2-EHA 변경,2025-05-02 00:00:00,(B45),S250430A,(CX100/1.2%),,(1.2)(#12),박다영,"(255,240)*(초/90/BA)",,(양호)*(60도1d/유광AL프로파일),,,,0,0,0,0,,1.2,12.0
1690.0,건축내외장재용(베트남Lixil 알루미늄 프로파일용)1689+CHMA->BA 변경,2025-05-02 00:00:00,(B45),S250430B,(CX100/1.2%),,(1.2)(#12),박다영,"(90,110,95,100)*(초/90/BA)",,(양호)*(60도1d/유광AL프로파일),,,,0,0,0,0,,1.2,12.0
1691.0,건축내외장재용(베트남Lixil 알루미늄 프로파일용)1689+CHMA->LMA 변경,2025-05-02 00:00:00,(B45),S250430C,(CX100/1.2%),,(1.2)(#12),박다영,"(95,90)*(초/90/BA)",,(양호)*(60도1d/유광AL프로파일),,,,0,0,0,0,,1.2,12.0
1692.0,레이저컷팅용 점착제 개발(911기반 MMA 4.5%),2025-05-02 00:00:00,(G75),S250430D,(CX100/0.8%),(TSR5903/5%),(1.2)(#12),노항우,"(305,270,320,300,280,280,295/330,320,305,355/450,440,450,470,445,470/445,445,420,430,370,375,500,480,430,410)*(초/90/BA/항0,0.5,1,1.5주)","(>557,640,623,420,550/574,607,605,585/575,575,620_탈리,675/635_탈리,777_탈리,660_탈리,655_탈리)*(가/90/BA/항0,0.5,1,1.5주)",,,,,1,0,1,0,,1.2,12.0
1693.0,레이저컷팅용 점착제 개발(911기반 MMA를 BMA로 변경),2025-05-02 00:00:00,(G75),S250430F,(CX100/0.8%),(TSR5903/5%),(1.2)(#12),노항우,"(370,380/324,358/417,454/530,530)*(초/90/BA/항0,0.5,1,1.5주)","(>626/687/664_탈리/705_탈리)*(가/90/BA/항0,0.5,1,1.5주)",,,,,0,0,0,0,,1.2,12.0
1694.0,레이저컷팅용 점착제 개발(911기반 MMA를 EA로 변경),2025-05-02 00:00:00,(G75),S250430G,(CX100/0.8%),(TSR5903/5%),(1.2)(#12),노항우,"(380,370/312,339/409,394/465,465)*(초/90/BA/항0,0.5,1,1.5주)","(>615/574/647_탈리/690_탈리)*(가/90/BA/항0,0.5,1,1.5주)",,,,,0,0,0,0,,1.2,12.0
1695.0,레이저컷팅용 점착제 개발(911기반 MMA를 EMA로 변경),2025-05-02 00:00:00,(G75),S250430H,(CX100/0.8%),(TSR5903/5%),(1.2)(#12),노항우,"(440,430/413,387/509,483/530,550)*(초/90/BA/항0,0.5,1,1.5주)","(>673/623_탈리/714_탈리/700_탈리)*(가/90/BA/항0,0.5,1,1.5주)",,,,,0,0,0,0,,1.2,12.0
1696.0,가공용(SGO164D대체)GMA 3%+AA 1%+CX100 1%,2025-05-02 00:00:00,(T58),S250326H,(CX100/1%),,(2)(#8),박다영,"(257,242,230,220,250,250/266/280,300)*(초/90/BA/숙성1,2,5일)+(270)*(초/90/DMC4144)","(>570_탈리)*(가/90/BA)+(270,195,195,225,265>480,360,385,520_오염)*(가:80도1시간/180/DMC4144)",,,,,0,0,0,0,,2.0,8.0
1697.0,가공용(SGO164D대체)GMA 5%+AA 1%+CX100 1%,2025-05-02 00:00:00,(T58),S250402F,(CX100/1%),,(2)(#8),박다영,"(320,291,305/344/310,290)*(초/90/BA/숙성1,2,5일)+(275)*(초/90/DMC4144)","(275,265,170>495,410,380)*(가:80도1시간/180/DMC4144)",,,,,0,0,0,0,,2.0,8.0
1698.0,가공용(SGO164D대체)GMA 5%+AA 3%+CX100 1%,2025-05-02 00:00:00,(T58),S250402G,(CX100/1%),,(2)(#8),박다영,"(265,280)*(초/90/BA)",(200>370)*(가:80도1시간/180/DMC4144),,,,,0,0,0,0,,2.0,8.0
1699.0,"가공용(SGO133B대체)909W사양(CS250430D,909+HDDA0.75%),#10",2025-05-02 00:00:00,(T45),CS250430D,(CX100/2.75%)(SV02/2%),(TSR5903/10%)(SA3/0.2%),(2)(#10),이민지,"(148,145)*(초/90/BA)","(151>275)*(가/90/BA),(161>290)*(가/90/#4)",,"(8일양호,8일양호)*(BA)",,,1,0,0,0,,2.0,10.0
1705.0,"레이저컷팅용 점착제 개발(913기반 BA->2-EHA, CHMA->BA)",2025-05-07 00:00:00,(G75),S250430B,(CX100/0.8%),(TSR5903/5%),(1.2)(#12),노항우,"(212,197)*(초/90/BA)",(>225_탈리)*(가/90/BA),,,,,0,0,0,0,,1.2,12.0
1700.0,"가공용(SGO133B대체)909W사양(CS250430D,909+HDDA0.75%),#8",2025-05-02 00:00:00,(T45),CS250430D,(CX100/2.75%)(SV02/2%),(TSR5903/10%)(SA3/0.2%),(2)(#8),이민지,"(144,150)*(초/90/BA)","(124>267)*(가/90/BA),(203>274)*(가/90/#4)",,"(8일양호,8일탈리)*(BA)",,,1,0,0,0,,2.0,8.0
1701.0,"가공용(SGO133B대체)909W사양(CS250430D,909+HDDA0.75%), CX100 2.5% #10",2025-05-02 00:00:00,(T45),CS250430D,(CX100/2.5%)(SV02/2%),(TSR5903/10%)(SA3/0.2%),(2)(#10),이민지,"(183,187)*(초/90/BA)","(169>285)*(가/90/BA),(202>281)*(가/90/#4)",,"(8일양호,8일탈리)*(BA)",,,1,0,0,0,,2.0,10.0
1702.0,"가공용(SGO133B대체)909W사양(CS250430D,909+HDDA0.75%), CX100 2.5% #8",2025-05-02 00:00:00,(T45),CS250430D,(CX100/2.5%)(SV02/2%),(TSR5903/10%)(SA3/0.2%),(2)(#8),이민지,"(170,155)*(초/90/BA)","(140>254)*(가/90/BA),(170>281)*(가/90/#4)",,"(8일양호,8일탈리)*(BA)",,,1,0,0,0,,2.0,8.0
1703.0,장기물성개선용(910E/HDDA적용검토/CS점착제)1684+SA3/0.3%,2025-05-07 00:00:00,(T45),CS250430B,(CX100/2.0%)(SV02/1.5%),(SA3/0.3%),(2.7)(#3),노항우,"(36,35,25,25)*(초/90/BA)","(/>102,101/79,50)*(가/90/BA,304L)",,,,,0,0,0,0,,2.7,3.0
1704.0,장기물성개선용(909AC/HDDA적용검토/CS점착제)1686+SA3/0.3%,2025-05-07 00:00:00,(T45),CS250430D,(CX100/3.5%)(SV02/2%),(SA3/0.3%),(4)(#3),노항우,"(26,28,24,20)*(초/90/BA)","(/>122,131/92,70)*(가/90/BA,304L)",,,,,0,0,0,0,,4.0,3.0
1706.0,가공용(SGO164D대체)1696+TSR5903 10%+SA3 0.2%,2025-05-07 00:00:00,(T58),S250326H,(CX100/1%),(TSR5903/10%)(SA3/0.2%),(2)(#8),박다영,"(370,358,334,355/329)*(초/90/BA/숙성1,2일)","(235>390,535)*(가:80도1시간/180/DCM4144)",,,,,0,0,0,0,,2.0,8.0
1707.0,가공용(SGO164D대체)1697+TSR5903 10%+SA3 0.2%,2025-05-07 00:00:00,(T58),S250402F,(CX100/1%),(TSR5903/10%)(SA3/0.2%),(2)(#8),박다영,"(411,409,334,340/393)*(초/90/BA/숙성1,2일)","(290>545,560)*(가:80도1시간/180/DCM4144)",,,,,0,0,0,0,,2.0,8.0
1708.0,가공용(SGO164D대체)1705+CX100 2%,2025-05-07 00:00:00,(T58),S250326H,(CX100/2%),(TSR5903/10%)(SA3/0.2%),(2)(#8),박다영,"(320,315/294)*(초/90/BA/숙성1,2일)",(150>450)*(가:80도1시간/180/DCM4144),,,,,0,0,0,0,,2.0,8.0
1709.0,가공용(SGO164D대체)1706+CX100 2%,2025-05-07 00:00:00,(T58),S250402F,(CX100/2%),(TSR5903/10%)(SA3/0.2%),(2)(#8),박다영,"(390,381/390)*(초/90/BA/숙성1,2일)",(160>540)*(가:80도1시간/180/DCM4144),,,,,0,0,0,0,,2.0,8.0
1710.0,"가공용(SGO133B대체)CS250430D,909+HDDA0.75%, 1699+TSR5903 15%, #10",2025-05-07 00:00:00,(T45),CS250430D,(CX100/2.75%)(SV02/2%),(TSR5903/15%)(SA1/0.2%),(2)(#10),이민지,"(185,175)*(초/90/BA)","(>323)*(가/90/BA),(>214)*(가/90/#4)",,,,,1,0,0,0,,2.0,10.0
1711.0,"가공용(SGO133B대체)CS250430D,909+HDDA0.75%, 1702+TSR5903 15%, #8",2025-05-07 00:00:00,(T45),CS250430D,(CX100/2.5%)(SV02/2%),(TSR5903/15%)(SA1/0.2%),(2)(#8),이민지,"(174,201,186,165,166,199,198,187/205,205/206,221/250,255/260,250)*(초/90/BA/항0,0.5,1,1.5,2주)+(101)*(초/180/433B)","(/>297,276,271/310/325/350/360)*(가/90/BA/항0,0.5,1,1.5,2주)+(>287,267)*(가/90/#4)+(110)*(가/180/433B)",,(7일스탑마킹)*(BA),,,1,0,0,0,,2.0,8.0
1712.0,장기물성개선용(910E/HDDA적용검토/CS점착제)1703+CX100 3%,2025-05-08 00:00:00,(T45),CS250430B,(CX100/3%)(SV02/1.5%),(SA3/0.3%),(2.7)(#3),박다영,"(27,20)*(초/90/BA)","(>106/65)*(가/90/BA,304L)",,,,,0,0,0,0,,2.7,3.0
1713.0,장기물성개선용(910E/HDDA적용검토/CS점착제)1703+CX100 4%,2025-05-08 00:00:00,(T45),CS250430B,(CX100/4%)(SV02/1.5%),(SA3/0.3%),(2.7)(#3),박다영,"(20,20)*(초/90/BA)","(>140/46)*(가/90/BA,304L)",,,,,0,0,0,0,,2.7,3.0
1714.0,장기물성개선용(910E/HDDA적용검토/CS점착제)1703+3배합,2025-05-08 00:00:00,(T45),CS250430B,(CX100/2.0%)(SV02/1.5%),(SA3/0.3%),(3)(#3),박다영,"(27,32,37,27,50)*(초/90/BA)","(>72,85,55,115/70)*(가/90/BA,304L)",,,,,1,0,0,0,,3.0,3.0
1715.0,장기물성개선용(910E/HDDA적용검토/CS점착제)1703+4배합,2025-05-08 00:00:00,(T45),CS250430B,(CX100/2.0%)(SV02/1.5%),(SA3/0.3%),(4)(#3),박다영,"(20,21,44,31,50)*(초/90/BA)","(>90,60,50,105/36)*(가/90/BA,304L)",,,,,1,0,0,0,,4.0,3.0
1716.0,장기물성개선용(909AC/HDDA적용검토/CS점착제)1704+CX100 4.5%,2025-05-08 00:00:00,(T45),CS250430D,(CX100/4.5%)(SV02/2%),(SA3/0.3%),(4)(#3),박다영,"(23,21)*(초/90/BA)","(>130/71)*(가/90/BA,304L)",,,,,0,0,0,0,,4.0,3.0
1717.0,장기물성개선용(909AC/HDDA적용검토/CS점착제)1704+CX100 5.5%,2025-05-08 00:00:00,(T45),CS250430D,(CX100/5.5%)(SV02/2%),(SA3/0.3%),(4)(#3),박다영,"(21,28)*(초/90/BA)","(>156)/112*(가/90/BA,304L)",,,,,0,0,0,0,,4.0,3.0
1718.0,장기물성개선용(909AC/HDDA적용검토/CS점착제)1704+5배합,2025-05-08 00:00:00,(T45),CS250430D,(CX100/3.5%)(SV02/2%),(SA3/0.3%),(5)(#3),"박다영,진호철","(20,27,30)*(초/90/BA)","(>89,97/65)*(가/90/BA,304L)",,,,,1,0,0,0,,5.0,3.0
1719.0,장기물성개선용(909AC/HDDA적용검토/CS점착제)1704+6배합,2025-05-08 00:00:00,(T45),CS250430D,(CX100/3.5%)(SV02/2%),(SA3/0.3%),(6)(#3),"박다영,진호철","(13,17,30)*(초/90/BA)","(>95,97/71)*(가/90/BA,304L)",,,,,1,0,0,0,,6.0,3.0
1720.0,가공용(SGO453A대체)1666+909(HDDA/0.75%)+CX100/1%,2025-05-07 00:00:00,(SW45),CS250430D,(CX100/1%)(SV02/2%),(TSR5903/20%)(T5845/0.2%),(2.7)(#10),정주현,"(200/210)*(초/90/BA,#4)","(>360/330)*(가/90/BA,#4)",,,,,0,0,0,0,,2.7,10.0
1721.0,가공용(SGO453A대체)1666+909(HDDA/0.75%),2025-05-07 00:00:00,(SW45),CS250430D,(CX100/2%)(SV02/2%),(TSR5903/20%)(T5845/0.2%),(2.7)(#10),정주현,"(170/175)*(초/90/BA,#4)","(>280/300)*(가/90/BA,#4)",,,,,0,0,0,0,,2.7,10.0
1722.0,가공용(SGO453A대체)1720-T5845,2025-05-08 00:00:00,(SW45),CS250430D,(CX100/1%)(SV02/2%),(TSR5903/20%),(2.7)(#10),정주현,"(240,240)*(초/90/BA)",,,,,,0,0,0,0,,2.7,10.0
1723.0,가공용(SGO453A대체)1721-T5845,2025-05-08 00:00:00,(SW45),CS250430D,(CX100/2%)(SV02/2%),(TSR5903/20%),(2.7)(#10),정주현,"(210,220)*(초/90/BA)",,,,,,0,0,0,0,,2.7,10.0
1724.0,가공용(SGO453A대체)1722+TSR5903/15%,2025-05-08 00:00:00,(SW45),CS250430D,(CX100/1%)(SV02/2%),(TSR5903/15%),(2.7)(#10),정주현,"(250,255)*(초/90/BA)",,,,,,0,0,0,0,,2.7,10.0
1725.0,가공용(SGO453A대체)1723+TSR5903/15%,2025-05-08 00:00:00,(SW45),CS250430D,(CX100/2%)(SV02/2%),(TSR5903/15%),(2.7)(#10),정주현,"(235,205)*(초/90/BA)",,,,,,0,0,0,0,,2.7,10.0
1726.0,가공용(SGO133B대체)1702+SA3 0%,2025-05-08 00:00:00,(T45),CS250430D,(CX100/2.5%)(SV02/2%),(TSR5903/10%),(2)(#8),이민지,"(202,206,185,178,196,188,202,200,195,197/205,205/205,207/225,235/275,265)*(초/90/BA/항0,0.5,1,1.5,2주)+(105)*(초/180/433B판)+(136)*(초/180/453판)","((/)/>(287,255,247/291,261,255)/290/300/315/335)*(가/90/BA,#4/항0,0.5,1,1.5,2주)+(/100>200/205,170)*(가/180/433B,453)",,"(7일양호,7일양호)*(BA)",,,1,0,0,0,,2.0,8.0
1727.0,가공용(SGO133B대체)1700+SA3 0%,2025-05-08 00:00:00,(T45),CS250430D,(CX100/2.75%)(SV02/2%),(TSR5903/10%),(2)(#8),이민지,"(190,193,181,175)*(초/90/BA)(88)*(초/180/433B)","(>288)*(가/90/BA),(>300)*(가/90/#4)(140)*(가/180/433B)",,(7일양호)*(BA),,,1,0,0,0,,2.0,8.0
1728.0,가공용(SGO133B대체)1727(802점착제사양),2025-05-08 00:00:00,(T45),CS250430D,(CX100/2.75%)(SV02/2%),(TSR5903/10%),(2)(#8),이민지,"(243,239)*(초/90/BA)(168)*(초/180/433B)","(>389)*(가/90/BA),(>383)*(가/90/#4)(220)*(가/180/433B)",,,,,1,0,0,0,,2.0,8.0
1729.0,가공용(SGO133B대체)1727(704점착제사양),2025-05-08 00:00:00,(T45),CS250430D,(CX100/2.75%)(SV02/2%),(TSR5903/10%),(2)(#8),이민지,"(264,280)*(초/90/BA)(34)*(초/180/433B)","(>442)*(가/90/BA),(>437)*(가/90/#4)(270)*(가/180/433B)",,,,,1,0,0,0,,2.0,8.0
1730.0,장기물성개선용(911E/HDDA적용검토/유화제조성변경)HDDA/0.5%+ER10/0.1%,2025-05-09 00:00:00,(G75),S250507E,(CX100/0.8%),(TSR5903/5%),(1.2)(#12),노항우,"(203/195,175/250,265/255,260)*(초/90/BA/항0,0.5,1,1.5주)","(>300/480/405/550)*(가/90/BA/항0,0.5,1,1.5주)",,,,,0,0,0,0,,1.2,12.0
1731.0,장기물성개선용(911E/HDDA적용검토/유화제조성변경)HDDA/0.5%+A10/0.08%,2025-05-09 00:00:00,(G75),S250507F,(CX100/0.8%),(TSR5903/5%),(1.2)(#12),노항우,"(187/170,180/260,250/250,260)*(초/90/BA/항0,0.5,1,1.5주)","(>310/402/384/510)*(가/90/BA/항0,0.5,1,1.5주)",,,,,0,0,0,0,,1.2,12.0
1732.0,장기물성개선용(911E/HDDA적용검토/유화제조성변경)HDDA/0.75%+ER10/0.1%,2025-05-09 00:00:00,(G75),S250507G,(CX100/0.8%),(TSR5903/5%),(1.2)(#12),노항우,"(203/210,200/285,265/255,265)*(초/90/BA/항0,0.5,1,1.5주)","(///>315/495/465/580)*(가/90/BA/항0,0.5,1,1.5주)",,,,,0,0,0,0,,1.2,12.0
1733.0,장기물성개선용(911E/HDDA적용검토/유화제조성변경)HDDA/0.75%+A10/0.08%,2025-05-09 00:00:00,(G75),S250507H,(CX100/0.8%),(TSR5903/5%),(1.2)(#12),노항우,"(200/195,195/300,260/255,255)*(초/90/BA/항0,0.5,1,1.5주)","(>370/470/435/441)*(가/90/BA/항0,0.5,1,1.5주)",,,,,0,0,0,0,,1.2,12.0
1734.0,레이저컷팅용 점착제 개발(911기반 BMA 4.5%),2025-05-09 00:00:00,(G75),S250508F,(CX100/0.8%),(TSR5903/5%),(1.2)(#12),노항우,"(334/290,275/475,465/460,430)*(초/90/BA/항0,0.5,1,1.5주)","(>600/645_탈리/595/765_탈리)*(가/90/BA/항0,0.5,1,1.5주)",,,,,1,0,1,0,,1.2,12.0
1735.0,레이저컷팅용 점착제 개발(911기반 EMA 4.5%),2025-05-09 00:00:00,(G75),S250508G,(CX100/0.8%),(TSR5903/5%),(1.2)(#12),노항우,"(340,375,405,355,330/320,330,460,475/435,420,505,460/500,465,455,490)*(초/90/BA/항0,0.5,1,1.5주)","(///>580,580/705,510/650/800_탈리,640_탈리,650_탈리)*(가/90/BA/항0,0.5,1,1.5주)",,,,,1,0,1,0,,1.2,12.0
1736.0,레이저컷팅용 점착제 개발(911기반 EA 4.5%),2025-05-09 00:00:00,(G75),S250508H,(CX100/0.8%),(TSR5903/5%),(1.2)(#12),노항우,"(370/370,330/420/475,455)*(초/90/BA/항0,0.5,1,1.5주)","(>550/675/615_탈리/775_탈리)*(가/90/BA/항0,0.5,1,1.5주)",,,,,1,0,1,0,,1.2,12.0
