Repository: HyunchanAn/SG_DB

# SG_DB: 세계화학공업(주) 데이터 자산 및 모델 가중치 저장소

## 1. 개요
`SG_DB`는 SG_proj 파이프라인의 모든 시스템 모듈(001~015)에서 참조하는 마스터 데이터 웨어하우스(Data Warehouse)입니다. 
기존 `SG_proj_004` 모듈 내에 혼재되어 있던 원본 데이터(`raw_data`)와 데이터베이스 클러스터를 안전하게 보호하고 물리적으로 분리하기 위해 구축되었습니다.

> [!WARNING]
> 본 레포지토리는 Public으로 공개되지만, 보안 정책에 따라 실제 데이터가 담긴 `raw_data/` 폴더와 `postgres_data/` 바이너리 파일들은 `.gitignore`를 통해 업로드되지 않도록 차단되어 있습니다.
> 시스템을 처음 구축하는 개발자는 관리자에게 별도로 데이터 자산을 인계받아 이 폴더 내에 배치해야 합니다.

## 3. 원본 데이터 세부 명세 (`raw_data`)

`raw_data/` 디렉토리에는 AI 모델 학습(001 모듈) 및 DB 구축(004 모듈)의 근간이 되는 수년 치의 비정형/정형 데이터가 총망라되어 보관되어 있습니다.

1. **핵심 실험 데이터베이스 (합성 및 도포 이력)**
   - `데이터베이스 기반 자료/`: 23년 9월부터 현재까지 누적된 반기별 실험 결과(Lab 합성, Lab 도포, 견본, 양산품) 엑셀 시트 23종.

File: parsed_data/final_lab_coating.csv (part 14 of 19)
Lab 일련번호,분류,도포 날짜,원단,점착제,경화제,첨가제,도포량,작업자,점착력,가열압착,내열성,내후성,내습성,야외폭로,가공/유지력,절곡,레이저컷팅,내충격성,비고,도포두께_um,바코터번호
1927.0,가공용(SGO453대체)1828 + 919(60kg 2차 파일럿),2025-06-05 00:00:00,(SW45),919(60kg 2차 파일럿),(CX100/1.2%)(SV02/1.0%),(TSR5903/10%),(2.0)(#8),이민지,"(230,155)*(초/90/BA)",,,,,,0,0,0,0,,2.0,8.0
1928.0,가공용(SGO165D_802AL 50mesh_대체)(현대스틸#4)1902+T75,2025-06-05 00:00:00,(T75),918,(CX100/1.75%)(SV02/2%),(TSR5903/17%),(2.0)(#8),정주현,"(230,245/140)*(초/90/BA,현대스틸#4)","(>360/350)*(가/90/BA,현대스틸#4)",,,,,1,0,0,0,,2.0,8.0
1929.0,SGO-453A 대체 1902 (2차파일럿 비교),2025-06-04 00:00:00,SW45,918(2차파일럿),(CX100/1.75%)(SV02/2%),(TSR5903/17%),(2.0)(#8),정주현,"(260, 255)*(초/90/BA)",(>334)*(가/90/BA),,,,,0,0,0,0,,2.0,8.0
1930.0,레이저컷팅용 점착제 개발(911점착제)911F Ref.,2025-06-09 00:00:00,(G75),911,(CX100/0.8%),(TSR5903/10%),(1.2)(#12),"노항우,박다영","(395,410,415,410,415,395,420,390,420,400/415,465,420/505,335,340,435,490/480,440,390,410,435/415,417)*(초/90/BA/항0,0.5,1,1.5,2주)","(>(640,620,640,655/635/510,530/455/385/640)/740_탈리,670_탈리/750_탈리,750_탈리,700/660_탈리,750_탈리,720_탈리/784_탈리)*(가/90/BA,#4,재원금속,재원A,재원D,재원E/항0,0.5,1,1.5,2주)",,(7일양호)*(BA),,,1,0,0,0,,1.2,12.0
1931.0,레이저컷팅용 점착제 개발(911기반 MMA 4.5%) MTD1501L 적용,2025-06-09 00:00:00,(G75),S250430D,(CX100/0.8%),(MTD1501L/10%),(1.2)(#12),노항우,"(425,375/420,390,350/420,410)*(초/90/BA/항0,1,1.5주)","(>605/655_탈리,490_탈리/570_탈리)*(가/90/BA/항0,1,1.5주)",,(7일양호)*(BA),,,1,0,0,0,,1.2,12.0
1932.0,레이저컷팅용 점착제 개발(911기반 MMA 4.5%) AT100Y 적용,2025-06-09 00:00:00,(G75),S250430D,(CX100/0.8%),(AT100Y/10%),(1.2)(#12),노항우,"(95,100)*(초/90/BA)",(>420)*(가/90/BA),,,,,0,0,0,0,,1.2,12.0
1933.0,레이저컷팅용 점착제 개발(911기반 MMA 0%) MTD1501L 적용,2025-06-09 00:00:00,(G75),S250526B,(CX100/0.8%),(MTD1501L/10%),(1.2)(#12),노항우,"(420,405/415,385,385/510,455)*(초/90/BA/항0,1,1.5주)","(>520/640_탈리,555_탈리/575_탈리)*(가/90/BA/항0,1,1.5주)",,(7일양호)*(BA),,,1,0,0,0,,1.2,12.0
1934.0,레이저컷팅용 점착제 개발(911기반 MMA 0%) AT100Y 적용,2025-06-09 00:00:00,(G75),S250526B,(CX100/0.8%),(AT100Y/10%),(1.2)(#12),노항우,"(90,105)*(초/90/BA)",(>443)*(가/90/BA),,,,,0,0,0,0,,1.2,12.0
1935.0,건축내외장재용(베트남Lixil 알루미늄 프로파일용)1922+MTD1501L 5%,2025-06-09 00:00:00,(청색T45),911,(CX100/0.8%),(MTD1501L/5%),(2)(#12),이민지,"(285,285)*(초/90/BA)",,(양호)*(150도15분/BA),,,,0,0,0,0,,2.0,12.0
1936.0,건축내외장재용(베트남Lixil 알루미늄 프로파일용)1926+AA/0.3%+2-HEMA/2%+NDM/0%,2025-06-09 00:00:00,(청색T45),S250604C,(CX100/0.8%),(MTD1501L/5%),(2)(#12),이민지,"(260,255)*(초/90/BA)",,(탈리)*(150도15분/BA),,,,0,0,0,0,,2.0,12.0
1937.0,건축내외장재용(베트남Lixil 알루미늄 프로파일용)1923 + 2배,2025-06-09 00:00:00,(청색T45),S250604A,(CX100/0.8%),(TSR5903/5%),(2)(#12),이민지,"(295,325)*(초/90/BA)",,(양호)*(150도15분/BA),,,,0,0,0,0,,2.0,12.0
1938.0,건축내외장재용(베트남Lixil 알루미늄 프로파일용)1924 + 2배,2025-06-09 00:00:00,(청색T45),S250604A,(CX100/0.8%),(MTD1501L/5%),(2)(#12),이민지,"(295,315,365,360)*(초/90/BA)",,"(탈리,탈리)*(150도15분/BA)",,,,0,0,0,0,,2.0,12.0
1939.0,건축내외장재용(베트남Lixil 알루미늄 프로파일용)1938+MTD1501L 10%,2025-06-09 00:00:00,(청색T45),S250604A,(CX100/0.8%),(MTD1501L/10%),(2)(#12),이민지,"(410,405)*(초/90/BA)",,(탈리)*(150도15분/BA),,,,0,0,0,0,,2.0,12.0
1940.0,건축내외장재용(베트남Lixil 알루미늄 프로파일용)1938+MTD1501L 20%,2025-06-09 00:00:00,(청색T45),S250604A,(CX100/0.8%),(MTD1501L/20%),(2)(#12),이민지,"(555,550,570,570)*(초/90/BA)",,"(탈리,탈리)*(150도15분/BA)",,,,0,0,0,0,,2.0,12.0
1951.0,"건축내외장재용(베트남Lixil 알루미늄 프로파일용) 911F+MTD1501L 20%, 2배",2025-06-10 00:00:00,(청색T45),911,(CX100/0.8%),(MTD1501L/20%),(2)(#12),이민지,"(475,475)*(초/90/BA)",,(양호)*(150도15분/BA),,,,0,0,0,0,,2.0,12.0
1941.0,건축내외장재용(베트남Lixil 알루미늄 프로파일용)1938+MTD1501L 30%,2025-06-09 00:00:00,(청색T45),S250604A,(CX100/0.8%),(MTD1501L/30%),(2)(#12),이민지,"(610,600)*(초/90/BA)",,(탈리)*(150도15분/BA),,,,0,0,0,0,,2.0,12.0
1942.0,가공용(SGO164D대체)1696+BA:2-EHA=1:1,2025-06-09 00:00:00,(T58),S250604H,(CX100/1%),,(2)(#8),박다영,"(230,215)*(초/90/BA)+(230)*(초/180/DCM4144)",(>545_탈리)*(가/90/BA),,,,,0,0,0,0,,2.0,8.0
1943.0,"가공용(SGO-633TH, 423TM 대체)1892+918 3차 파일럿",2025-06-09 00:00:00,(SW45),918(3차파일럿),(CX100/2%)(SV02/2%),(TSR5903/15%)(SA3/0.2%),(2.7)(#6),박다영,"(135,145)*(초/90/BA)",(>270)*(가/90/BA),,,,,0,0,0,0,,2.7,6.0
1944.0,가공용(SGO-145대체)1760+T75원단 (133B사양적용),2025-06-09 00:00:00,(T75),918,(CX100/2.5%)(SV02/2%),(TSR5903/10%),(2)(#8),박다영,"(190,170)*(초/90/BA)","(/>270/285)*(가/90/BA,#4)",,,,,0,0,0,0,,2.0,8.0
1945.0,가공용(SGO165D_802AL 50mesh_대체)(현대스틸#4)1828+T75,2025-06-09 00:00:00,(T75),919,(CX100/1.2%)(SV02/1%),(TSR5903/10%),(2)(#8),정주현,"(203,220,224,200)*(초/90/BA)(200)*(가/90/현대스틸#4)",(300)*(가/90/현대스틸#4),,(6일탈리)*(BA),,,0,0,0,0,후기박리성이 165D보다 안좋음  NG,2.0,8.0
1946.0,기초실험(점착부여제-장기보관성 상관관계 검토)1760+TSR5903 10%,2025-06-09 00:00:00,(T45),918,(CX100/2.5%)(SV02/2%),(TSR5903/10%),(2)(#8),정주현,(190)*(초/90/BA)(210>220>200>205)*(초/90/BA/항0.5/항1/항1.5/항2/),(300>305>314>304)*(가/90/BA/항0.5/항1/항1.5/항2/),,,,(43일박리불가)(BA),0,0,0,0,,2.0,8.0
1947.0,기초실험(점착부여제-장기보관성 상관관계 검토)1760+TSR5903 17%,2025-06-09 00:00:00,(T45),918,(CX100/2.5%)(SV02/2%),(TSR5903/17%),(2)(#8),정주현,(210)*(초/90/BA)(220>225>224>245)*(초/90/BA/항0.5/항1/항1.5/항2),(336>340>344>340)*(가/90/BA/항0.5/항1/항1.5/항2/),,,,(43일 박리불가)*(BA),0,0,0,0,,2.0,8.0
1948.0,기초실험(909&918야외폭로 검토)1946+909점착제,2025-06-09 00:00:00,(T45),909,(CX100/2.5%)(SV02/2%),(TSR5903/10%),(2)(#8),정주현,,,,,,(43일오염)*(BA),0,0,0,0,,2.0,8.0
1949.0,일반보호용(도림통산이물제거용)1793+CX100 3.2%,2025-06-10 00:00:00,(T38),918,(CX100/3.2%),,(6)(#3),박다영,"(44,50)*(초/90/BA)",(>105)*(가/90/BA),,,,,0,0,0,0,,6.0,3.0
1950.0,"건축내외장재용(베트남Lixil 알루미늄 프로파일용) 911F+TSR5903 20%, 2배",2025-06-10 00:00:00,(청색T45),911,(CX100/0.8%),(TSR5903/20%),(2)(#12),이민지,"(440,460)*(초/90/BA)",,(양호)*(150도15분/BA),,,,0,0,0,0,,2.0,12.0
1952.0,"건축내외장재용(베트남Lixil 알루미늄 프로파일용) 1951+(EMA 4.5%, AA 1.3%, NDM 0%)",2025-06-10 00:00:00,(청색T45),S250529F,(CX100/0.8%),(MTD1501L/20%),(2)(#12),이민지,"(430,460)*(초/90/BA)",,(양호)*(150도15분/BA),,,,0,0,0,0,,2.0,12.0
1953.0,건축내외장재용(베트남Lixil 알루미늄 프로파일용) 1938+(부모노머 X),2025-06-10 00:00:00,(청색T45),S250609A,(CX100/0.8%),(MTD1501L/5%),(2)(#12),이민지,"(320,310)*(초/90/BA)",,(탈리)*(150도15분/BA),,,,0,0,0,0,,2.0,12.0
1954.0,건축내외장재용(베트남Lixil 알루미늄 프로파일용) 1938+(IBOA 4.5%),2025-06-10 00:00:00,(청색T45),S250609B,(CX100/0.8%),(MTD1501L/5%),(2)(#12),이민지,"(325,325)*(초/90/BA)",,(양호)*(150도15분/BA),,,,0,0,0,0,,2.0,12.0
1955.0,건축내외장재용(베트남Lixil 알루미늄 프로파일용) 1938+(MMA 4.5%),2025-06-10 00:00:00,(청색T45),S250609C,(CX100/0.8%),(MTD1501L/5%),(2)(#12),이민지,"(325,335)*(초/90/BA)",,(양호)*(150도15분/BA),,,,0,0,0,0,,2.0,12.0
1956.0,"건축내외장재용(베트남Lixil 알루미늄 프로파일용) 1938+(EMA 4.5%, AA 0.5%)",2025-06-10 00:00:00,(청색T45),S250609F,(CX100/0.8%),(MTD1501L/5%),(2)(#12),이민지,"(395,385)*(초/90/BA)",,(탈리)*(150도15분/BA),,,,0,0,0,0,,2.0,12.0
1957.0,"건축내외장재용(베트남Lixil 알루미늄 프로파일용) 1938+(EMA 4.5%, AA 1.3%, 2-HEMA 2.0%)",2025-06-10 00:00:00,(청색T45),S250609G,(CX100/0.8%),(MTD1501L/5%),(2)(#12),이민지,"(345,355)*(초/90/BA)",,(탈리)*(150도15분/BA),,,,0,0,0,0,,2.0,12.0
1958.0,가공용(SGO164D대체)1929+T58 (SGO-453A사양적용),2025-06-10 00:00:00,(T58),918,(CX100/1.75%)(SV02/2%),(TSR5903/17%),(2)(#8),박다영,"(260,275)*(초/90/BA)",(130>195)*(가:80도1시간/180/DCM4144),,(7일양호)*(BA),,,0,0,0,0,,2.0,8.0
1959.0,가공용(SGO164D대체)1958+CX100 1%,2025-06-10 00:00:00,(T58),918,(CX100/1%)(SV02/2%),(TSR5903/17%),(2)(#8),박다영,"(295,300)*(초/90/BA)",(140>225)*(가:80도1시간/180/DCM4144),,(7일양호)*(BA),,,0,0,0,0,,2.0,8.0
1960.0,가공용(SGO164D대체)1958+CX100 0.5%,2025-06-10 00:00:00,(T58),918,(CX100/0.5%)(SV02/2%),(TSR5903/17%),(2)(#8),박다영,"(320,325)*(초/90/BA)",(150>260)*(가:80도1시간/180/DCM4144),,(7일양호)*(BA),,,0,0,0,0,,2.0,8.0
1961.0,가공용(SGO165D_802AL 50mesh_대체)(현대스틸#4)1928+TSR5903/7%,2025-06-10 00:00:00,(T75),918,(CX100/1.75%)(SV02/2%),(TSR5903/7%),(2.0)(#8),정주현,"(190,200)*(초/90/BA)",,,,,,1,0,0,0,,2.0,8.0
1962.0,가공용(SGO165D_802AL 50mesh_대체)(현대스틸#4)1928+TSR5903/12%,2025-06-10 00:00:00,(T75),918,(CX100/1.75%)(SV02/2%),(TSR5903/12%),(2.0)(#8),정주현,"(230,231)*(초/90/BA)",,,,,,1,0,0,0,,2.0,8.0
1963.0,가공용(SGO165D_802AL 50mesh_대체)(현대스틸#4)1928+TSR5903/17%,2025-06-10 00:00:00,(T75),918,(CX100/1.75%)(SV02/2%),(TSR5903/17%),(2.0)(#8),정주현,"(250,255)*(초/90/BA)",,,,,,1,0,0,0,,2.0,8.0
1964.0,가공용(SGO165D_802AL 50mesh_대체)(현대스틸#4)(919 검토 1),2025-06-11 00:00:00,(T75),919,(CX100/1.2%)(SV02/1%),(TSR5903/15%),(2.0)(#8),정주현,"(248, 251)*(초/90/BA)",(390)*(가/90/현대스틸#4),,,,,1,0,0,0,,2.0,8.0
1965.0,가공용(SGO165D_802AL 50mesh_대체)(현대스틸#4)(919 검토 2),2025-06-11 00:00:00,(T75),919,(CX100/1.2%)(SV02/1%),(TSR5903/20%),(2.0)(#8),정주현,"(280,260)*(초/90/BA)",(430)*(가/90/현대스틸#4),,(4일탈리)*(BA),,,1,0,0,0,,2.0,8.0
1966.0,가공용(SGO165D_802AL 50mesh_대체)(현대스틸#4)(919 검토 3),2025-06-11 00:00:00,(T75),919,(CX100/2%)(SV02/1%),(TSR5903/15%),(2.0)(#8),정주현,"(220,232)*(초/90/BA)",(330)*(가/90/현대스틸#4),,(6일양호)*(BA),,,1,0,0,0,,2.0,8.0
1967.0,가공용(SGO165D_802AL 50mesh_대체)(현대스틸#4)(919 검토 4),2025-06-11 00:00:00,(T75),919,(CX100/2%)(SV02/1%),(TSR5903/20%),(2.0)(#8),정주현,"(280,270)*(초/90/BA)",(370)*(가/90/현대스틸#4),,(4일탈리)*(BA),,,1,0,0,0,,2.0,8.0
1968.0,가공용(SGO165D_802AL 50mesh_대체)(현대스틸#4)(919 검토 5),2025-06-11 00:00:00,(T75),919,(CX100/2%)(SV02/2%),(TSR5903/15%),(2.0)(#8),정주현,"(190,204)*(초/90/BA)",(300)*(가/90/현대스틸#4),,(6일탈리)*(BA),,,1,0,0,0,,2.0,8.0
1969.0,가공용(SGO165D_802AL 50mesh_대체)(현대스틸#4)(919 검토 6),2025-06-11 00:00:00,(T75),919,(CX100/2%)(SV02/2%),(TSR5903/20%),(2.0)(#8),정주현,"(185,222)*(초/90/BA)",(330)*(가/90/현대스틸#4),,(6일양호)*(BA),,,1,0,0,0,,2.0,8.0
1670.0,,,,,,,,,,,,,,,0,0,0,0,,,
1970.0,건축내외장재용(베트남Lixil 알루미늄 프로파일용) 1940+(IBOA 4.5%),2025-06-11 00:00:00,(청색T45),S250609B,(CX100/0.8%),(MTD1501L/20%),(2)(#12),이민지,"(580,505,615,650,540,540)*(초/90/BA)",,"(탈리,탈리)*(150도15분/BA)",(3일탈리)*(BA),,,0,0,0,0,,2.0,12.0
1971.0,건축내외장재용(베트남Lixil 알루미늄 프로파일용) 1940+(MMA 4.5%),2025-06-11 00:00:00,(청색T45),S250609C,(CX100/0.8%),(MTD1501L/20%),(2)(#12),이민지,"(540,560)*(초/90/BA)",,(탈리)*(150도15분/BA),,,,0,0,0,0,,2.0,12.0
1972.0,"건축내외장재용(베트남Lixil 알루미늄 프로파일용) 1940+(EMA 4.5%, AA 1.3%, 2-HEMA 2.0%)",2025-06-11 00:00:00,(청색T45),S250609G,(CX100/0.8%),(MTD1501L/20%),(2)(#12),이민지,"(565,595,650,650,500,535,505,475)*(초/90/BA)",,"(탈리,탈리,탈리)*(150도15분/BA)","(7일양호,3일탈리)*(BA)",,,0,0,0,0,,2.0,12.0
1973.0,건축내외장재용(베트남Lixil 알루미늄 프로파일용) 1972+(NDM 0%),2025-06-11 00:00:00,(청색T45),S250529H,(CX100/0.8%),(MTD1501L/20%),(2)(#12),이민지,"(505,520)*(초/90/BA)",,(탈리)*(150도15분/BA),,,,0,0,0,0,,2.0,12.0
1974.0,논문데이터용(911기반 SR1025 2.5% AA함량별) AA 1%,2025-06-12 00:00:00,(G75),S250605H,(CX100/1%),,(2.7)(#4),박다영,"(180,200)*(초/90/BA)",(>395)*(초/90/BA),(양호)*(150도15분/BA),(7일양호)*(BA),(17일양호)*(SM),,0,0,0,0,,2.7,4.0
1975.0,논문데이터용(911기반 SR1025 2.5% AA함량별) AA 2%,2025-06-12 00:00:00,(G75),S250611A,(CX100/1%),,(2.7)(#4),박다영,"(200,190)*(초/90/BA)",(>400)*(초/90/BA),(양호)*(150도15분/BA),(7일양호)*(BA),(17일양호)*(SM),,0,0,0,0,,2.7,4.0
1976.0,논문데이터용(911기반 SR1025 2.5% AA함량별) AA 5%,2025-06-12 00:00:00,(G75),S250611B,(CX100/1%),,(2.7)(#4),박다영,"(215,305)*(초/90/BA)",(>405_탈리)*(초/90/BA),(양호)*(150도15분/BA),(7일양호)*(BA),(17일탈리)*(SM),,0,0,0,0,,2.7,4.0
1977.0,가공용(SGO164D대체)1828+T58 (SGO-453사양적용),2025-06-12 00:00:00,(T58),919,(CX100/1.2%)(SV02/1.0%),(TSR5903/10%),(2)(#8),박다영,"(175,190)*(초/90/BA)",,,(7일양호)*(BA),,,1,0,0,0,,2.0,8.0
1978.0,가공용(SGO164D대체)1977+CX100 0.6%,2025-06-12 00:00:00,(T58),919,(CX100/0.6%)(SV02/1.0%),(TSR5903/10%),(2)(#8),박다영,"(195,190)*(초/90/BA)",,,(7일양호)*(BA),,,1,0,0,0,,2.0,8.0
1979.0,가공용(SGO164D대체)1977+CX100 0.1%,2025-06-12 00:00:00,(T58),919,(CX100/0.1%)(SV02/1.0%),(TSR5903/10%),(2)(#8),박다영,"(250,285)*(초/90/BA)",,,,,,0,0,0,0,,2.0,8.0
1980.0,레이저컷팅용 점착제 개발(911기반 MMA 0%)1933+MTD1501L/5%,2025-06-12 00:00:00,(G75),S250526B,(CX100/0.8%),(MTD1501L/5%),(1.2)(#12),노항우,"(250,215)*(초/90/BA)",(>555)*(초/90/BA),,,,,0,0,0,0,,1.2,12.0
1981.0,레이저컷팅용 점착제 개발(911기반 MMA 0%)1980+CS 점착제,2025-06-12 00:00:00,(G75),CS250612A,(CX100/0.8%),(MTD1501L/5%),(1.2)(#12),노항우,"(235,225/290,305/284)*(초/90/BA/항0,0.5,1.5주)","(>415/485_탈리/530_탈리)*(초/90/BA/항0,0.5,1.5주)",,,,,0,0,0,0,,1.2,12.0
1982.0,레이저컷팅용 점착제 개발(911기반 MMA 4.5%)1931+MTD1501L/5%,2025-06-12 00:00:00,(G75),S250430D,(CX100/0.8%),(MTD1501L/5%),(1.2)(#12),노항우,"(265,260)*(초/90/BA)",(>480)*(초/90/BA),,,,,0,0,0,0,,1.2,12.0
1983.0,레이저컷팅용 점착제 개발(911기반 MMA 4.5%)1982+CS 점착제,2025-06-12 00:00:00,(G75),CS250612B,(CX100/0.8%),(MTD1501L/5%),(1.2)(#12),노항우,"(250,240/390,365/430)*(초/90/BA/항0,0.5,1.5주)","(>510/485_탈리/555_탈리)*(초/90/BA/항0,0.5,1.5주)",,,,,0,0,0,0,,1.2,12.0
1984.0,건축내외장재용(베트남Lixil 알루미늄 프로파일용) 911G/사선60/청색T45,2025-06-12 00:00:00,(청색T45),911,(SV02/0.5%),(TSR5903/10%),(1.2)(#12),이민지,"(505,505,430,435,446,443,435,420,490,495/440,430/435,470/445,430/402,429)*(초/90/BA/항0,0.5,1,1.5,2주)",,"(탈리,탈리,탈리/탈리/탈리/탈리/탈리)*(150도15분/BA/항0,0.5,1,1.5,2주)","(7일양호,7일양호,1일탈리)*(BA)",,,0,0,0,0,,1.2,12.0
1985.0,건축내외장재용(베트남Lixil 알루미늄 프로파일용) 911Q/사선60/청색T45,2025-06-12 00:00:00,(청색T45),911,(SV02/0.5%),(TSR5903/5%),(2)(#12),이민지,"(470,485)*(초/90/BA)",,(탈리)*(150도15분/BA),(7일양호)*(BA),,,0,0,0,0,,2.0,12.0
1986.0,건축내외장재용(베트남Lixil 알루미늄 프로파일용) 1972/사선60/BW58,2025-06-12 00:00:00,(BW58),S250609G,(CX100/0.8%),(MTD1501L/20%),(2)(#12),이민지,"(645,685)*(초/90/BA)",,(탈리)*(150도15분/BA),(7일양호)*(BA),,,0,0,0,0,,2.0,12.0
1987.0,건축내외장재용(베트남Lixil 알루미늄 프로파일용) 1972/사선50/청색T45,2025-06-12 00:00:00,(청색T45),S250609G,(CX100/0.8%),(MTD1501L/20%),(2)(#38),이민지,"(725,715)*(초/90/BA)",,(탈리)*(150도15분/BA),(7일양호)*(BA),,,0,0,0,0,,2.0,38.0
1988.0,건축내외장재용(베트남Lixil 알루미늄 프로파일용) 911G/사선80/청색T45,2025-06-12 00:00:00,(청색T45),911,(SV02/0.5%),(TSR5903/10%),(1.2)(#10),이민지,"(480,490)*(초/90/BA)",,(탈리)*(150도15분/BA),(7일탈리)*(BA),,,0,0,0,0,,1.2,10.0
1989.0,건축내외장재용(베트남Lixil 알루미늄 프로파일용) 911Q/사선80/청색T45,2025-06-12 00:00:00,(청색T45),911,(SV02/0.5%),(TSR5903/5%),(2)(#10),이민지,"(415,440)*(초/90/BA)",,(탈리)*(150도15분/BA),(6일탈리)*(BA),,,0,0,0,0,,2.0,10.0
1990.0,건축내외장재용(베트남Lixil 알루미늄 프로파일용) 1970/사선80/청색T45,2025-06-12 00:00:00,(청색T45),S250609B,(CX100/0.8%),(MTD1501L/20%),(2)(#10),이민지,"(600,610)*(초/90/BA)",,(탈리)*(150도15분/BA),(6일탈리)*(BA),,,0,0,0,0,,2.0,10.0
1991.0,건축내외장재용(베트남Lixil 알루미늄 프로파일용) 1972/사선80/청색T45,2025-06-12 00:00:00,(청색T45),S250609G,(CX100/0.8%),(MTD1501L/20%),(2)(#10),이민지,"(530,515)*(초/90/BA)",,(탈리)*(150도15분/BA),(6일탈리)*(BA),,,0,0,0,0,,2.0,10.0
1994.0,건축내외장재용(베트남Lixil 알루미늄 프로파일용) 1972/사선60/청색T45(CX100/0.4%)(SV02/2%)(MTD1501L/20%),2025-06-12 00:00:00,(청색T45),S250609G,(CX100/0.4%)(SV02/2%),(MTD1501L/20%),(2)(#12),정주현,"(740,785)*(초/90/BA)",,(양호)*(150도15분/BA),(7일양호)*(BA),,,0,0,0,0,,2.0,12.0
1995.0,건축내외장재용(베트남Lixil 알루미늄 프로파일용) 1972/사선60/청색T45(CX100/0.4%)(MTD1501L/20%),2025-06-12 00:00:00,(청색T45),S250609G,(CX100/0.4%),(MTD1501L/20%),(2)(#12),정주현,"(629,643)*(초/90/BA)",,(탈리)*(150도15분/BA),(7일양호)*(BA),,,0,0,0,0,,2.0,12.0
1996.0,건축내외장재용(베트남Lixil 알루미늄 프로파일용) 1972/사선60/청색T45(CX100/0.4%)(MTD1501L/10%),2025-06-12 00:00:00,(청색T45),S250609G,(CX100/0.4%),(MTD1501L/10%),(2)(#12),정주현,"(550,546)*(초/90/BA)",,(양호)*(150도15분/BA),,,,0,0,0,0,,2.0,12.0
1997.0,건축내외장재용(베트남Lixil 알루미늄 프로파일용) 911G/사선60/BW58,2025-06-13 00:00:00,(BW68),911,(SV02/0.5%),(TSR5903/10%),(1.2)(#12),이민지,"(540,530,553,531,505,515/510,485/475.455/505,500/429,453)*(초/90/BA/항0,0.5,1,1.5,2주)",,"(탈리,탈리/탈리/탈리/탈리/탈리)*(150도15분/BA/항0,0.5,1,1.5,2주)",(4일탈리)*(BA),,,0,0,0,0,,1.2,12.0
1998.0,건축내외장재용(베트남Lixil 알루미늄 프로파일용) 1970+NDM 0%,2025-06-13 00:00:00,(청색T45),250612A,(CX100/0.8%),(MTD1501L/20%),(2)(#12),이민지,"(470,460)*(초/90/BA)",,(탈리)*(150도15분/BA),(7일양호)*(BA),,,0,0,0,0,,2.0,12.0
1999.0,건축내외장재용(베트남Lixil 알루미늄 프로파일용) 1998+2-HEMA 2%,2025-06-13 00:00:00,(청색T45),250612B,(CX100/0.8%),(MTD1501L/20%),(2)(#12),이민지,"(485,480)*(초/90/BA)",,(탈리)*(150도15분/BA),,,,0,0,0,0,,2.0,12.0
2000.0,건축내외장재용(베트남Lixil 알루미늄 프로파일용) 1999+NDM 0.1%,2025-06-13 00:00:00,(청색T45),250612C,(CX100/0.8%),(MTD1501L/20%),(2)(#12),이민지,"(520,515)*(초/90/BA)",,(탈리)*(150도15분/BA),,,,0,0,0,0,,2.0,12.0
2001.0,건축내외장재용(베트남Lixil 알루미늄 프로파일용) 1995 (재현test),2025-06-13 00:00:00,(청색T45),250609G,(CX100/0.4%),(MTD1501L/20%),(2)(#12),이민지,"(555,535)*(초/90/BA)",,(탈리)*(150도15분/BA),,,,0,0,0,0,,2.0,12.0
1992.0,"건축내외장재용(베트남Lixil 알루미늄 프로파일용) 1972/사선60/청색T45,((CX100/0.8%)(MTD1501L/20%)",2025-06-12 00:00:00,(청색T45),S250609G,(CX100/0.8%),(MTD1501L/20%),(2)(#12),정주현,"(580,568)*(초/90/BA)",,(탈리)*(150도15분/BA),(3일탈리)*(BA),,,0,0,0,0,,2.0,12.0
1993.0,건축내외장재용(베트남Lixil 알루미늄 프로파일용) 1972/사선60/청색T45(CX100/0.4%)(SV02/1%)(MTD1501L/20%),2025-06-12 00:00:00,(청색T45),S250609G,(CX100/0.4%)(SV02/1%),(MTD1501L/20%),(2)(#12),정주현,"(747,812)*(초/90/BA)",,(탈리)*(150도15분/BA),(3일탈리)*(BA),,,0,0,0,0,,2.0,12.0
2002.0,건축내외장재용(베트남Lixil 알루미늄 프로파일용) 1993 (재현test),2025-06-13 00:00:00,(청색T45),250609G,(CX100/0.4%)(SV02/1%),(MTD1501L/20%),(2)(#12),이민지,"(530,520)*(초/90/BA)",,(탈리)*(150도15분/BA),,,,0,0,0,0,,2.0,12.0
2003.0,건축내외장재용(베트남Lixil 알루미늄 프로파일용) 1993/BW58 (재현test),2025-06-13 00:00:00,(BW68),250609G,(CX100/0.4%)(SV02/1%),(MTD1501L/20%),(2)(#12),이민지,"(610,570)*(초/90/BA)",,(탈리)*(150도15분/BA),,,,0,0,0,0,,2.0,12.0
2004.0,레이저컷팅용 점착제 개발(911기반 MMA 0%)1981+MTD1501L/10%,2025-06-13 00:00:00,(G75),CS250612A,(CX100/0.8%),(MTD1501L/10%),(1.2)(#12),노항우,"(370,395/345/440,410/465)*(초/90/BA/항0,0.5,1,1.5주)","(>530/560_탈리/600_탈리/595_탈리)*(가/90/BA/항0,0.5,1,1.5주)",,,,,1,0,0,0,,1.2,12.0
2005.0,레이저컷팅용 점착제 개발(911기반 MMA 0%)1981+MTD1501L/15%,2025-06-13 00:00:00,(G75),CS250612A,(CX100/0.8%),(MTD1501L/15%),(1.2)(#12),노항우,"(485,510/400/500,435/455)*(초/90/BA/항0,0.5,1,1.5주)","(>600/600_탈리/610_탈리/605_탈리)*(가/90/BA/항0,0.5,1,1.5주)",,,,,1,0,0,0,,1.2,12.0
2006.0,레이저컷팅용 점착제 개발(911기반 MMA 4.5%)1983+MTD1501L/10%,2025-06-13 00:00:00,(G75),CS250612B,(CX100/0.8%),(MTD1501L/10%),(1.2)(#12),노항우,"(430,425/345/425,465/495)*(초/90/BA/항0,0.5,1,1.5주)","(>590/660_탈리/635_탈리/655_탈리)*(가/90/BA/항0,0.5,1,1.5주)",,,,,1,0,0,0,,1.2,12.0
2007.0,레이저컷팅용 점착제 개발(911기반 MMA 4.5%)1983+MTD1501L/15%,2025-06-13 00:00:00,(G75),CS250612B,(CX100/0.8%),(MTD1501L/15%),(1.2)(#12),노항우,"(500,515/425/490,455/465)*(초/90/BA/항0,0.5,1,1.5주)","(>620/670_탈리/685_탈리/625_탈리)*(가/90/BA/항0,0.5,1,1.5주)",,,,,1,0,0,0,,1.2,12.0
2008.0,레이저컷팅용 점착제 개발(911기반 MMA 0%)2005+SV02/1%,2025-06-13 00:00:00,(G75),CS250612A,(CX100/0.8%)(SV02/1%),(MTD1501L/15%),(1.2)(#12),노항우,"(520,530/405/385,370/400)*(초/90/BA/항0,0.5,1,1.5주)","(>500/582/570_탈리/505_탈리)*(가/90/BA/항0,0.5,1,1.5주)",,,,,1,0,0,0,,1.2,12.0
2009.0,레이저컷팅용 점착제 개발(911기반 MMA 0%)2005+SV02/2%,2025-06-13 00:00:00,(G75),CS250612A,(CX100/0.8%)(SV02/2%),(MTD1501L/15%),(1.2)(#12),노항우,"(485,545/410/470,480/335)*(초/90/BA/항0,0.5,1,1.5주)","(>520/545/565/540)*(가/90/BA/항0,0.5,1,1.5주)",,,,,1,0,0,0,,1.2,12.0
2010.0,레이저컷팅용 점착제 개발(911기반 MMA 4.5%)2007+SV02/1%,2025-06-13 00:00:00,(G75),CS250612B,(CX100/0.8%)(SV02/1%),(MTD1501L/15%),(1.2)(#12),노항우,"(495,520/415/430,480/395)*(초/90/BA/항0,0.5,1,1.5주)","(>535/635/705_탈리/680_탈리)*(가/90/BA/항0,0.5,1,1.5주)",,,,,1,0,0,0,,1.2,12.0
2011.0,레이저컷팅용 점착제 개발(911기반 MMA 4.5%)2007+SV02/2%,2025-06-13 00:00:00,(G75),CS250612B,(CX100/0.8%)(SV02/2%),(MTD1501L/15%),(1.2)(#12),노항우,"(450,460/560/450,460/450)*(초/90/BA/항0,0.5,1,1.5주)","(>590/635/575/680)*(가/90/BA/항0,0.5,1,1.5주)",,,,,1,0,0,0,,1.2,12.0
2012.0,장기물성개선용(919A/약점용점착제)1870+SV02 1%,2025-06-13 00:00:00,(T45),918,(CX100/3%)(SV02/1%),,(6)(#3),박다영,"(38,35)*(초/90/BA)",(>60)*(가/90/BA),,,,,0,0,0,0,,6.0,3.0
2013.0,장기물성개선용(909AC/HDDA적용검토/CS점착제)1761+SA3 0.2%,2025-06-13 00:00:00,(T45),918,(CX100/3.5%)(SV02/2%),(SA3/0.2%),(5)(#3),박다영,"(18,21)*(초/90/BA)",(>95)*(가/90/BA),,,,,0,0,0,0,,5.0,3.0
2014.0,건축내외장재용(베트남Lixil 알루미늄 프로파일용) 1984+TSR5903 20%,2025-06-16 00:00:00,(청색T45),911,(SV02/0.5%),(TSR5903/20%),(1.2)(#12),이민지,"(555,540)*(초/90/BA)",,(탈리)*(150도15분/BA),,,,0,0,0,0,,1.2,12.0
2015.0,건축내외장재용(베트남Lixil 알루미늄 프로파일용) 1997+TRS5903 20%,2025-06-16 00:00:00,(BW68),911,(SV02/0.5%),(TSR5903/20%),(1.2)(#12),이민지,"(625,625)*(초/90/BA)",,(탈리)*(150도15분/BA),,,,0,0,0,0,,1.2,12.0
2016.0,건축내외장재용(베트남Lixil 알루미늄 프로파일용) 1984+MTD1501L 10%,2025-06-16 00:00:00,(청색T45),911,(SV02/0.5%),(MTD1501L/10%),(1.2)(#12),이민지,"(525,465)*(초/90/BA)",,(탈리)*(150도15분/BA),,,,0,0,0,0,,1.2,12.0
2017.0,건축내외장재용(베트남Lixil 알루미늄 프로파일용) 1997+MTD1501L 10%,2025-06-16 00:00:00,(BW68),911,(SV02/0.5%),(MTD1501L/10%),(1.2)(#12),이민지,"(585,595)*(초/90/BA)",,(탈리)*(150도15분/BA),,,,0,0,0,0,,1.2,12.0
2018.0,건축내외장재용(베트남Lixil 알루미늄 프로파일용) 1984+MTD1501L 20%,2025-06-16 00:00:00,(청색T45),911,(SV02/0.5%),(MTD1501L/20%),(1.2)(#12),이민지,"(560,565)*(초/90/BA)",,(탈리)*(150도15분/BA),,,,0,0,0,0,,1.2,12.0
2019.0,건축내외장재용(베트남Lixil 알루미늄 프로파일용) 1997+MTD1501L 20%,2025-06-16 00:00:00,(BW68),911,(SV02/0.5%),(MTD1501L/20%),(1.2)(#12),이민지,"(660,700)*(초/90/BA)",,(탈리)*(150도15분/BA),,,,0,0,0,0,,1.2,12.0
2020.0,건축내외장재용(베트남Lixil 알루미늄 프로파일용) 1984+MMA 4.5%+MTD1501L 10%,2025-06-16 00:00:00,(청색T45),CS250612B,(SV02/0.5%),(MTD1501L/10%),(1.2)(#12),이민지,"(495,515)*(초/90/BA)",,(탈리)*(150도15분/BA),,,,0,0,0,0,,1.2,12.0
2021.0,건축내외장재용(베트남Lixil 알루미늄 프로파일용) 1997+MMA 4.5%+MTD1501L 10%,2025-06-16 00:00:00,(BW68),CS250612B,(SV02/0.5%),(MTD1501L/10%),(1.2)(#12),이민지,"(630,600)*(초/90/BA)",,(탈리)*(150도15분/BA),,,,0,0,0,0,,1.2,12.0
2022.0,건축내외장재용(베트남Lixil 알루미늄 프로파일용) 1984+MMA 4.5%+MTD1501L 20%,2025-06-16 00:00:00,(청색T45),CS250612B,(SV02/0.5%),(MTD1501L/20%),(1.2)(#12),이민지,"(600,545)*(초/90/BA)",,(탈리)*(150도15분/BA),,,,0,0,0,0,,1.2,12.0
2023.0,건축내외장재용(베트남Lixil 알루미늄 프로파일용) 1997+MMA 4.5%+MTD1501L 20%,2025-06-16 00:00:00,(BW68),CS250612B,(SV02/0.5%),(MTD1501L/20%),(1.2)(#12),이민지,"(680,670)*(초/90/BA)",,(탈리)*(150도15분/BA),,,,0,0,0,0,,1.2,12.0
2024.0,레이저컷팅용 점착제 개발(911기반 주모노머 EA),2025-06-16 00:00:00,(G75),S250611H,(CX100/0.8%),(TSR5903/5%),(1.2)(#12),노항우,"(285,290)*(초/90/BA)",(>820)*(가/90/BA),,,,,0,0,0,0,,1.2,12.0
2027.0,플라스틱사출용(SGO-102B 도포량 검증)#3bar,2025-06-16 00:00:00,(T38),DS-307,(DS-53/0.5%),,(3.4)(#3),노항우,"(69,57)*(초/90/BA)",,,,,,0,0,0,0,,3.4,3.0
2028.0,플라스틱사출용(SGO-102B 도포량 검증)#4bar,2025-06-16 00:00:00,(T38),DS-307,(DS-53/0.5%),,(3.4)(#4),노항우,"(49,43)*(초/90/BA)",,,,,,0,0,0,0,,3.4,4.0
2029.0,플라스틱사출용(SGO-102B 도포량 검증)#8bar,2025-06-16 00:00:00,(T38),DS-307,(DS-53/0.5%),,(3.4)(#8),노항우,"(95,95)*(초/90/BA)",,,,,,0,0,0,0,,3.4,8.0
2030.0,원자재 검수 건(신규점착부여제검토)911E+기존 MTD1501L,2025-06-16 00:00:00,(G75),911,(CX100/0.8%),(MTD1501L/5%),(1.2)(#12),박다영,"(340,405)*(초/90/BA)",,,,,,1,0,0,0,,1.2,12.0
2031.0,원자재 검수 건(신규점착부여제검토)911F+기존 MTD1501L,2025-06-16 00:00:00,(G75),911,(CX100/0.8%),(MTD1501L/10%),(1.2)(#12),박다영,"(550,550)*(초/90/BA)",,,,,,1,0,0,0,,1.2,12.0
2032.0,원자재 검수 건(신규점착부여제검토)911E+신규 MTD1501L,2025-06-16 00:00:00,(G75),911,(CX100/0.8%),(MTD1501L/5%),(1.2)(#12),박다영,"(360,375)*(초/90/BA)",,,,,,1,0,0,0,,1.2,12.0
2033.0,원자재 검수 건(신규점착부여제검토)911F+신규 MTD1501L,2025-06-16 00:00:00,(G75),911,(CX100/0.8%),(MTD1501L/10%),(1.2)(#12),박다영,"(500,495)*(초/90/BA)",,,,,,1,0,0,0,,1.2,12.0
2034.0,"건축내외장재용(WPVC,702P 대체) - (911M 기존)",2025-06-17 00:00:00,(WPO100),911:913=9:1,(CX100/1.5%),,(2)(#8),정주현,"(135,137)*(초/90/BA)",,(10일양호)*(BA) / 702P(WPVC) 10일양호,,,,0,0,0,0,,2.0,8.0
2035.0,"건축내외장재용(WPVC,702P 대체) - (911M, 동일사양, 점착제 변경)",2025-06-17 00:00:00,(WPO100),913:919=1:9,(CX100/1.5%),,(2)(#8),정주현,"(96,116)*(초/90/BA)",,(10일양호)*(BA),,,,0,0,0,0,,2.0,8.0
2036.0,"건축내외장재용(WPVC,702P 대체) - (911M, 동일사양, 점착제 변경2) (보고 건 중 가장 양호)",2025-06-17 00:00:00,(WPO100),919,(CX100/1.5%),,(2)(#8),정주현,"(95,95)*(초/90/BA)",,(10일양호)*(BA),,,,0,0,0,0,,2.0,8.0
2037.0,"건축내외장재용(WPVC,702P 대체) - (919A WPO )",2025-06-17 00:00:00,(WPO100),918:919=1:1,(CX100/2%)(SV02/1.5%),(SA3/0.3%),(3)(#8),정주현,"(35,36)*(초/90/BA)",,(10일양호)*(BA),,,,0,0,0,0,,3.0,8.0
2025.0,레이저컷팅용 점착제 개발(911기반 주모노머 NOAA),2025-06-16 00:00:00,(G75),S250612G,(CX100/0.8%),(TSR5903/5%),(1.2)(#12),노항우,"(205,195)*(초/90/BA)",(>495_미세탈리)*(가/90/BA),,,,,0,0,0,0,,1.2,12.0
2026.0,레이저컷팅용 점착제 개발(911기반 주모노머 Viscoat#184 ),2025-06-16 00:00:00,(G75),S250612H,(CX100/0.8%),(TSR5903/5%),(1.2)(#12),노항우,"(485,490)*(초/90/BA)",(>620_탈리)*(가/90/BA),,,,,0,0,0,0,,1.2,12.0
2038.0,"건축내외장재용(WPVC,702P 대체) - (919A, 사양변경 )",2025-06-17 00:00:00,(WPO100),918:919=1:1,(CX100/2%),,(3)(#8),정주현,"(110,114)*(초/90/BA)",,(10일양호)*(BA),,,,0,0,0,0,,3.0,8.0
2039.0,"건축내외장재용(WPVC,702P 대체) - (919A, 사양변경, 점착제 변경 )",2025-06-17 00:00:00,(WPO100),919,(CX100/2%),,(3)(#8),정주현,"(85,90)*(초/90/BA)",,(10일양호)*(BA),,,,0,0,0,0,,3.0,8.0
2040.0,"건축내외장재용(WPVC,702P 대체) - (919A, 사양변경, 점착제 변경, 배합 변경 )",2025-06-17 00:00:00,(WPO100),919,(CX100/2%),,(2)(#8),정주현,"(90,90)*(초/90/BA)",,(10일양호)*(BA),,,,0,0,0,0,,2.0,8.0
2041.0,"가공용(SGO-633TH, 423TM 대체)918B",2025-06-17 00:00:00,(SW45),918,(CX100/2.5%)(SV02/2%),(TSR5903/10%),(2)(#8),박다영,"(190,185,210,205,230,200)*(초/90/BA)","(/>265,275/260,290)*(가/90/BA,상재#4)",,,,,1,0,0,0,,2.0,8.0
2042.0,"가공용(SGO-633TH, 423TM 대체)2041+2.7배합",2025-06-17 00:00:00,(SW45),918,(CX100/2.5%)(SV02/2%),(TSR5903/10%),(2.7)(#8),박다영,"(205,170,195,205)*(초/90/BA)","(/>265/270)*(가/90/BA,상재#4)",,,,,1,0,0,0,,2.7,8.0
2043.0,"가공용(SGO-633TH, 423TM 대체)2041+3배합",2025-06-17 00:00:00,(SW45),918,(CX100/2.5%)(SV02/2%),(TSR5903/10%),(3)(#8),박다영,"(205,160,190,185)*(초/90/BA)","(/>245/305)*(가/90/BA,상재#4)",,,,,1,0,0,0,,3.0,8.0
2044.0,"가공용(SGO-633TH, 423TM 대체)2041+SV02 2.5%",2025-06-17 00:00:00,(SW45),918,(CX100/2.5%)(SV02/2.5%),(TSR5903/10%),(2)(#8),박다영,"(185,190,200,210)*(초/90/BA)","(/>285/285)*(가/90/BA,상재#4)",,,,,1,0,0,0,,2.0,8.0
2045.0,"가공용(SGO-633TH, 423TM 대체)2041+SV02 3%",2025-06-17 00:00:00,(SW45),918,(CX100/2.5%)(SV02/3%),(TSR5903/10%),(2)(#8),박다영,"(175,180,200,180)*(초/90/BA)","(/>275/290)*(가/90/BA,상재#4)",,,,,1,0,0,0,,2.0,8.0
2046.0,건축내외장재용(베트남Lixil 알루미늄 프로파일용) 2020+TSR5903 10%+2배,2025-06-17 00:00:00,(청색T45),CS250612B,(SV02/0.5%),(TSR5903/10%),(2)(#12),이민지,"(470,430)*(초/90/BA)",,(탈리)*(150도15분/BA),(7일백탁)*(BA),,,0,0,0,0,,2.0,12.0
2047.0,건축내외장재용(베트남Lixil 알루미늄 프로파일용) 2046+NDM 0.1%,2025-06-17 00:00:00,(청색T45),S250616B,(SV02/0.5%),(TSR5903/10%),(2)(#12),이민지,"(570,530)*(초/90/BA)",,(탈리)*(150도15분/BA),(1일탈리)*(BA),,,0,0,0,0,,2.0,12.0
2048.0,건축내외장재용(베트남Lixil 알루미늄 프로파일용) 2046+신규 MTD1501L 10%,2025-06-17 00:00:00,(청색T45),CS250612B,(SV02/0.5%),(MTD1501L/10%),(2)(#12),이민지,"(460,450)*(초/90/BA)",,(탈리)*(150도15분/BA),(7일양호)*(BA),,,0,0,0,0,,2.0,12.0
2049.0,건축내외장재용(베트남Lixil 알루미늄 프로파일용) 2047+신규 MTD1501L 10%,2025-06-17 00:00:00,(청색T45),S250616B,(SV02/0.5%),(MTD1501L/10%),(2)(#12),이민지,"(560,525)*(초/90/BA)",,(탈리)*(150도15분/BA),(1일탈리)*(BA),,,0,0,0,0,,2.0,12.0
2050.0,건축내외장재용(베트남Lixil 알루미늄 프로파일용) 2046+SV-02 1%,2025-06-17 00:00:00,(청색T45),CS250612B,(SV02/1.0%),(TSR5903/10%),(2)(#12),이민지,"(465,460)*(초/90/BA)",,(양호)*(150도15분/BA),(7일양호)*(BA),,,0,0,0,0,,2.0,12.0
2051.0,건축내외장재용(베트남Lixil 알루미늄 프로파일용) 2046+SV-02 2%,2025-06-17 00:00:00,(청색T45),CS250612B,(SV02/2.0%),(TSR5903/10%),(2)(#12),이민지,"(480,440)*(초/90/BA)",,(양호)*(150도15분/BA),(7일백탁)*(BA),,,0,0,0,0,,2.0,12.0
2052.0,건축내외장재용(베트남Lixil 알루미늄 프로파일용) 2047+SV-02 1%,2025-06-17 00:00:00,(청색T45),S250616B,(SV02/1.0%),(TSR5903/10%),(2)(#12),이민지,"(560,555)*(초/90/BA)",,(탈리)*(150도15분/BA),(2일탈리)*(BA),,,0,0,0,0,,2.0,12.0
2053.0,건축내외장재용(베트남Lixil 알루미늄 프로파일용) 2047+SV-02 2%,2025-06-17 00:00:00,(청색T45),S250616B,(SV02/2.0%),(TSR5903/10%),(2)(#12),이민지,"(560,505,475)*(초/90/BA)",,(탈리)*(150도15분/BA),"(1일탈리,3일탈리)*(BA)",,,0,0,0,0,,2.0,12.0
2054.0,건축내외장재용(베트남Lixil 알루미늄 프로파일용) 2046+CX100 0.2%,2025-06-17 00:00:00,(청색T45),CS250612B,(CX100/0.2%)(SV02/0.5%),(TSR5903/10%),(2)(#12),이민지,"(415,400)*(초/90/BA)",,(양호)*(150도15분/BA),(7일양호)*(BA),,,0,0,0,0,,2.0,12.0
2055.0,건축내외장재용(베트남Lixil 알루미늄 프로파일용) 2046+CX100 0.4%,2025-06-17 00:00:00,(청색T45),CS250612B,(CX100/0.4%)(SV02/0.5%),(TSR5903/10%),(2)(#12),이민지,"(480,420)*(초/90/BA)",,(양호)*(150도15분/BA),(7일양호)*(BA),,,0,0,0,0,,2.0,12.0
2056.0,건축내외장재용(베트남Lixil 알루미늄 프로파일용) 2047+CX100 0.2%,2025-06-17 00:00:00,(청색T45),S250616B,(CX100/0.2%)(SV02/0.5%),(TSR5903/10%),(2)(#12),이민지,"(485,440)*(초/90/BA)",,(양호)*(150도15분/BA),(1일탈리)*(BA),,,0,0,0,0,,2.0,12.0
2057.0,건축내외장재용(베트남Lixil 알루미늄 프로파일용) 2047+CX100 0.4%,2025-06-17 00:00:00,(청색T45),S250616B,(CX100/0.4%)(SV02/0.5%),(TSR5903/10%),(2)(#12),이민지,"(500,415)*(초/90/BA)",,(양호)*(150도15분/BA),(6일탈리)*(BA),,,0,0,0,0,,2.0,12.0
2058.0,건축내외장재용(베트남Lixil 알루미늄 프로파일용) 2046+기존 MTD1501L 10%,2025-06-17 00:00:00,(청색T45),CS250612B,(SV02/0.5%),(MTD1501L/10%),(2)(#12),이민지,"(490,515)*(초/90/BA)",,(오염)*(150도15분/BA),(6일그림자)*(BA),,,0,0,0,0,,2.0,12.0
2059.0,싱크가공용(SGT-153 도포량 검증)#4bar,2025-06-17 00:00:00,(T38),806,(SMC100/1%),(T115/5%)(DOP/10%),(5.5)(#4),노항우,"(30,29)*(초/90/BA)",,,,,,0,0,0,0,,5.5,4.0
2060.0,플라스틱사출용(SGO-102B 대체)918 점착제 적용 검토,2025-06-18 00:00:00,(T38),918,(CX100/3%),,(3.4)(#4),노항우,"(90,95)*(초/90/BA)",,,,,,0,0,0,0,,3.4,4.0
2061.0,플라스틱사출용(SGO-102B 대체)2060+CX100/4%,2025-06-18 00:00:00,(T38),918,(CX100/4%),,(3.4)(#4),노항우,"(90,90)*(초/90/BA)",,,,,,0,0,0,0,,3.4,4.0
2062.0,플라스틱사출용(SGO-102B 대체)2060+CX100/5%,2025-06-18 00:00:00,(T38),918,(CX100/5%),,(3.4)(#4),노항우,"(110,85)*(초/90/BA)",,,,,,0,0,0,0,,3.4,4.0
2063.0,플라스틱사출용(SGO-102B 대체)919 점착제 적용 검토,2025-06-18 00:00:00,(T38),919,(CX100/3%),,(3.4)(#4),노항우,"(80,75)*(초/90/BA)",,,,,,0,0,0,0,,3.4,4.0
2064.0,플라스틱사출용(SGO-102B 대체)2063+CX100/4%,2025-06-18 00:00:00,(T38),919,(CX100/4%),,(3.4)(#4),노항우,"(100,75)*(초/90/BA)",,,,,,0,0,0,0,,3.4,4.0
2065.0,플라스틱사출용(SGO-102B 대체)2063+CX100/5%,2025-06-18 00:00:00,(T38),919,(CX100/5%),,(3.4)(#4),노항우,"(75,70)*(초/90/BA)",,,,,,0,0,0,0,,3.4,4.0
2066.0,장기물성개선용(919A/약점용점착제)1799+IBOMA 10%,2025-06-18 00:00:00,(T45),S250515H(1):919(1),(CX100/2%)(SV02/1.5%),(SA3/0.3%),(3)(#3),박다영,"(42,33)*(초/90/BA)",(>75)*(가/90/BA),,,,,0,0,0,0,,3.0,3.0
2067.0,장기물성개선용(919A/약점용점착제)1799+IBOMA 20%+MMA 10%,2025-06-18 00:00:00,(T45),S250617H(1):919(1),(CX100/2%)(SV02/1.5%),(SA3/0.3%),(3)(#3),박다영,"(42,49)*(초/90/BA)",(>145)*(가/90/BA),,,,,0,0,0,0,,3.0,3.0
2068.0,장기물성개선용(919A/약점용점착제)2066+SV02 2%,2025-06-18 00:00:00,(T45),S250515H(1):919(1),(CX100/2%)(SV02/2%),(SA3/0.3%),(3)(#3),박다영,"(32,33)*(초/90/BA)",(>90)*(가/90/BA),,,,,0,0,0,0,,3.0,3.0
2069.0,장기물성개선용(919A/약점용점착제)2067+SV02 1%,2025-06-18 00:00:00,(T45),S250617H(1):919(1),(CX100/2%)(SV02/1%),(SA3/0.3%),(3)(#3),박다영,"(49,47)*(초/90/BA)",(>170)*(가/90/BA),,,,,0,0,0,0,,3.0,3.0
2070.0,레이저컷팅용 점착제 개발(911기반 MMA 4.5%)1930+SV02/2%,2025-06-18 00:00:00,(G75),CS250612B,(CX100/0.8%)(SV02/2%),(TSR5903/10%),(1.2)(#12),노항우,"(405,415/365,360/335,400//361,353)*(초/90/BA/항0,0.5,1,1.5,2주)","(>565/430/620//640_탈리)*(가/90/BA/항0,0.5,1,1.5,2주)",,,,,1,0,1,0,,1.2,12.0
2071.0,레이저컷팅용 점착제 개발(911기반 MMA 4.5%)2070+CX100/0.4%,2025-06-18 00:00:00,(G75),CS250612B,(CX100/0.4%)(SV02/2%),(TSR5903/10%),(1.2)(#12),노항우,"(555,515/415,430/370,370//425,418)*(초/90/BA/항0,0.5,1.5,2주)","(>630/615_탈리/625_탈리//659_탈리)*(가/90/BA/항0,0.5,1,1.5,2주)",,,,,1,0,0,0,,1.2,12.0
2072.0,레이저컷팅용 점착제 개발(911기반 MMA 4.5%)2070+CX100/0%,2025-06-18 00:00:00,(G75),CS250612B,(SV02/2%),(TSR5903/10%),(1.2)(#12),노항우,"(525,560/435,470/485,465//450,434)*(초/90/BA/항0,0.5,1,1.5,2주)","(>785_탈리/780_탈리/875_탈리//770_탈리)*(가/90/BA/항0,0.5,1,1.5,2주)",,,,,1,0,0,0,,1.2,12.0
2073.0,레이저컷팅용 점착제 개발(911기반 MMA 4.5%)2070+0.26당량기준 SV02/3%,2025-06-18 00:00:00,(G75),CS250612B,(CX100/0.4%)(SV02/3%),(TSR5903/10%),(1.2)(#12),노항우,"(540,485/405,420/385,355//413,439)*(초/90/BA/항0,0.5,1,1.5,2주)","(>650/625/640//701_탈리)*(가/90/BA/항0,0.5,1,1.5,2주)",,,,,1,0,0,0,,1.2,12.0
2074.0,레이저컷팅용 점착제 개발(911기반 MMA 4.5%)2070+0.26당량기준 SV02/4%,2025-06-18 00:00:00,(G75),CS250612B,(SV02/4%),(TSR5903/10%),(1.2)(#12),노항우,"(520,510/435,475/470,530//500,434)*(초/90/BA/항0,0.5,1,1.5,2주)","(>660/795_탈리/850_탈리//801_탈리)*(가/90/BA/항0,0.5,1,1.5,2주)",,,,,1,0,1,0,,1.2,12.0
2075.0,"가공용(SGO-633TH, 423TM 대체)2044+SA3 0.2%",2025-06-18 00:00:00,(SW45),918,(CX100/2.5%)(SV02/2.5%),(TSR5903/10%)(SA3/0.2%),(2)(#8),박다영,"(130,145)*(초/90/BA)","(/>265/265)*(가/90/BA,상재#4)",,,,,1,0,0,0,,2.0,8.0
2076.0,"가공용(SGO-633TH, 423TM 대체)2044+SA3 0.3%",2025-06-18 00:00:00,(SW45),918,(CX100/2.5%)(SV02/2.5%),(TSR5903/10%)(SA3/0.3%),(2)(#8),박다영,"(110,120)*(초/90/BA)","(/>275/250)*(가/90/BA,상재#4)",,,,,1,0,0,0,,2.0,8.0
2077.0,"가공용(SGO-633TH, 423TM 대체)2075+TSR5903 15%",2025-06-18 00:00:00,(SW45),918,(CX100/2.5%)(SV02/2.5%),(TSR5903/15%)(SA3/0.2%),(2)(#8),박다영,"(170,175,145,160,140,155)*(초/90/BA)","(/>280,265/320)*(가/90/BA,상재#4)+(>255)*(가:60도1일/90/BA)",,,,,1,0,0,0,,2.0,8.0
2078.0,"가공용(918E/SGO-633TH, 423TM 대체)2076+TSR5903 15%",2025-06-18 00:00:00,(SW45),918,(CX100/2.5%)(SV02/2.5%),(TSR5903/15%)(SA3/0.3%),(2)(#8),박다영,"(145,145,135,130,130,130)*(초/90/BA)","(/>265,225/230)*(가/90/BA,상재#4)+(>240)*(가:60도1일/90/BA)",,(7일백탁)*(BA),,,1,0,0,0,,2.0,8.0
2079.0,"건축내외장재용(WPVC,702P 대체) - (919사용, TSR5903 5% 첨가, CX100 1.5%)",2025-06-18 00:00:00,(WPO100),919,(CX100/1.5%),(TSR5903/5%),(2)(#8),정주현,"(175,170)*(초/90/BA)",,,,,,1,0,0,0,"919, TSR5903으로 인한 가벼움",2.0,8.0
2080.0,"건축내외장재용(WPVC,702P 대체) - (2036과 동일, CX100 1.5%)",2025-06-18 00:00:00,(WPO100),919,(CX100/1.5%),,(2)(#8),정주현,"(102,108)*(초/90/BA)",,,,,,1,0,0,0,기준,2.0,8.0
2081.0,"건축내외장재용(WPVC,702P 대체) - (919사용, TSR5903 5%, CX100 1% )",2025-06-18 00:00:00,(WPO100),919,(CX100/1.0%),(TSR5903/5%),(2)(#8),정주현,"(188,173)*(초/90/BA)",,,,,,1,0,0,0,919 경박리성 - 702P(WPVC)는 연질,2.0,8.0
2082.0,"건축내외장재용(WPVC,702P 대체) - (919사용, CX100 1%)",2025-06-18 00:00:00,(WPO100),919,(CX100/1.0%),,(2)(#8),정주현,"(147,150)*(초/90/BA)",,,,,,1,0,0,0,919 경박리성 - 702P(WPVC)는 연질,2.0,8.0
2083.0,"건축내외장재용(WPVC,702P 대체) - (919사용, CX100 1%, SV02 1%)",2025-06-18 00:00:00,(WPO100),919,(CX100/1%)(SV02/1%),(TSR5903/5%),(2)(#8),정주현,"(190,177)*(초/90/BA)",,,,,,1,0,0,0,919 경박리성 - 702P(WPVC)는 연질,2.0,8.0
2084.0,"건축내외장재용(WPVC,702P 대체) - (919사용, CX100 1%, SV02 2%)",2025-06-18 00:00:00,(WPO100),919,(CX100/1%)(SV02/2%),(TSR5903/5%),(2)(#8),정주현,"(170,170)*(초/90/BA)",,,,,,1,0,0,0,919사양중 가장 양호,2.0,8.0
2085.0,"건축내외장재용(WPVC,702P 대체) - (S250519A사용, CX100 조절)",2025-06-18 00:00:00,(WPO100),S250519A,(CX100/1.5%),,(2)(#8),정주현,"(91,86)*(초/90/BA)",,,,,,1,0,0,0,911(MMA 4.5%)+HDDA(0.75%) 는 연질 박리성 (양호),2.0,8.0
2086.0,"건축내외장재용(WPVC,702P 대체) - (S250507G사용, CX100 조절)",2025-06-18 00:00:00,(WPO100),S250507G,(CX100/1.5%),,(2)(#8),정주현,"(100,120)*(초/90/BA)",,,,,,1,0,0,0,911 + HDDA 0.75%는 연질이지만 쎄서 NG,2.0,8.0
2087.0,건축내외장재용(베트남Lixil 알루미늄 프로파일용) 2056+MTD1501L/10%,2025-06-18 00:00:00,(청색T45),S250616B,(CX100/0.2%)(SV02/0.5%),(MTD1501L/10%),(2)(#12),양성준,"(445,455)*(초/90/BA)",,(양호)*(150도15분/BA),(5일탈리)*(BA),,,0,0,0,0,,2.0,12.0
2088.0,건축내외장재용(베트남Lixil 알루미늄 프로파일용) 2057+MTD1501L/10%,2025-06-18 00:00:00,(청색T45),S250616B,(CX100/0.4%)(SV02/0.5%),(MTD1501L/10%),(2)(#12),양성준,"(395,395)*(초/90/BA)",,(양호)*(150도15분/BA),(6일탈리)*(BA),,,0,0,0,0,,2.0,12.0
2089.0,건축내외장재용(베트남Lixil 알루미늄 프로파일용) 2087+MMA/9%+2HEMA/2%,2025-06-18 00:00:00,(청색T45),S250617C,(CX100/0.2%)(SV02/0.5%),(MTD1501L/10%),(2)(#12),양성준,"(455,460)*(초/90/BA)",,(양호)*(150도15분/BA),(5일탈리)*(BA),,,0,0,0,0,,2.0,12.0
2090.0,건축내외장재용(베트남Lixil 알루미늄 프로파일용) 2088+MMA/9%+2HEMA/2%,2025-06-18 00:00:00,(청색T45),S250617C,(CX100/0.4%)(SV02/0.5%),(MTD1501L/10%),(2)(#12),양성준,"(430,410)*(초/90/BA)",,(양호)*(150도15분/BA),(7일양호)*(BA),,,0,0,0,0,,2.0,12.0
2091.0,건축내외장재용(베트남Lixil 알루미늄 프로파일용) 2087+2HEMA/2%,2025-06-18 00:00:00,(청색T45),S250617D,(CX100/0.2%)(SV02/0.5%),(MTD1501L/10%),(2)(#12),양성준,"(425,415)*(초/90/BA)",,(양호)*(150도15분/BA),(5일탈리)*(BA),,,0,0,0,0,,2.0,12.0
2092.0,건축내외장재용(베트남Lixil 알루미늄 프로파일용) 2088+2HEMA/2%,2025-06-18 00:00:00,(청색T45),S250617D,(CX100/0.4%)(SV02/0.5%),(MTD1501L/10%),(2)(#12),양성준,"(360,360)*(초/90/BA)",,(양호)*(150도15분/BA),(7일양호)*(BA),,,0,0,0,0,,2.0,12.0
2093.0,"건축내외장재용(WPVC,702P 대체) - (S250519A사용, CX100 1%)",2025-06-19 00:00:00,(WPO100),S250519A,(CX100/1%),,(3)(#3),정주현,"(55,56)*(초/90/BA)",,,"(10일양호)*(BA) / 911M,702P WPVC(10일 양호)",,,0,0,0,0,,3.0,3.0
2094.0,"건축내외장재용(WPVC,702P 대체) - (S250519A사용, CX100 1%, SV02 1%)",2025-06-19 00:00:00,(WPO100),S250519A,(CX100/1%)(SV02/1%),,(3)(#3),정주현,"(50,46)*(초/90/BA)",,,(10일양호)*(BA),,,0,0,0,0,,3.0,3.0
2095.0,"건축내외장재용(WPVC,702P 대체) - (S250519A사용, CX100 1%, TSR5903 10%)",2025-06-19 00:00:00,(WPO100),S250519A,(CX100/1%),(TSR5903/10%),(3)(#3),정주현,"(100,100)*(초/90/BA)",,,(10일양호)*(BA),,,0,0,0,0,,3.0,3.0
2096.0,"건축내외장재용(WPVC,702P 대체) - (S250519A사용, CX100 1%, SV02 1%, TSR5903 10%)",2025-06-19 00:00:00,(WPO100),S250519A,(CX100/1%)(SV02/1%),(TSR5903/10%),(3)(#3),정주현,"(76,82)*(초/90/BA)",,,(10일양호)*(BA),,,0,0,0,0,,3.0,3.0
2097.0,"건축내외장재용(WPVC,702P 대체) - (CS250612B사용, CX100 1%)",2025-06-19 00:00:00,(WPO100),CS250612B,(CX100/1%),,(3)(#3),정주현,"(68,68)*(초/90/BA)",,,(10일양호)*(BA),,,0,0,0,0,,3.0,3.0
2098.0,"건축내외장재용(WPVC,702P 대체) - (CS250612B사용, CX100 1%, SV02 1%)",2025-06-19 00:00:00,(WPO100),CS250612B,(CX100/1%)(SV02/1%),,(3)(#3),정주현,"(63,75)*(초/90/BA)",,,(10일양호)*(BA),,,0,0,0,0,,3.0,3.0
2099.0,"건축내외장재용(WPVC,702P 대체) - (CS250612B사용, CX100 1%, TSR5903 10%)",2025-06-19 00:00:00,(WPO100),CS250612B,(CX100/1%),(TSR5903/10%),(3)(#3),정주현,"(128,132)*(초/90/BA)",,,(10일양호)*(BA),,,0,0,0,0,,3.0,3.0
2100.0,"건축내외장재용(WPVC,702P 대체) - (CS250612B사용, CX100 1%, SV02 1%, TSR5903 10%)",2025-06-19 00:00:00,(WPO100),CS250612B,(CX100/1%)(SV02/1%),(TSR5903/10%),(3)(#3),정주현,"(103,102)*(초/90/BA)",,,(10일양호)*(BA),,,0,0,0,0,,3.0,3.0
2101.0,건축내외장재용(베트남Lixil 알루미늄 프로파일용) 2053+SV-02 5%,2025-06-19 00:00:00,(청색T45),S250616B,(SV02/5%),(MTD1501L/10%),(2)(#12),이민지,"(415,420)*(초/90/BA)",(탈리)*(BA/150도15분),,(3일탈리)*(BA),,,0,0,0,0,,2.0,12.0
2102.0,건축내외장재용(베트남Lixil 알루미늄 프로파일용) 2053+SV-02 10%,2025-06-19 00:00:00,(청색T45),S250616B,(SV02/10%),(MTD1501L/10%),(2)(#12),이민지,"(370,370)*(초/90/BA)",(양호)*(BA/150도15분),,(7일양호)*(BA),,,0,0,0,0,,2.0,12.0
2103.0,건축내외장재용(베트남Lixil 알루미늄 프로파일용) 2053+2-HEMA 2%,2025-06-19 00:00:00,(청색T45),S250617D,(SV02/2%),(MTD1501L/10%),(2)(#12),이민지,"(465,470)*(초/90/BA)",(탈리)*(BA/150도15분),,(3일탈리)*(BA),,,0,0,0,0,,2.0,12.0
2104.0,건축내외장재용(베트남Lixil 알루미늄 프로파일용) 2103+SV-02 5%,2025-06-19 00:00:00,(청색T45),S250617D,(SV02/5%),(MTD1501L/10%),(2)(#12),이민지,"(435,450)*(초/90/BA)",(탈리)*(BA/150도15분),,(3일탈리)*(BA),,,0,0,0,0,,2.0,12.0
2105.0,건축내외장재용(베트남Lixil 알루미늄 프로파일용) 2103+SV-02 10%,2025-06-19 00:00:00,(청색T45),S250617D,(SV02/10%),(MTD1501L/10%),(2)(#12),이민지,"(385,375)*(초/90/BA)",(양호)*(BA/150도15분),,(7일양호)*(BA),,,0,0,0,0,,2.0,12.0
2106.0,건축내외장재용(베트남Lixil 알루미늄 프로파일용) 1970+(MMA 4.5%),2025-06-19 00:00:00,(청색T45),S250616B,(CX100/0.8%),(MTD1501L/20%),(2)(#12),이민지,"(480,515,395,415)*(초/90/BA)","(탈리/탈리)*(BA/150도15분,80도3시간)",,(7일양호)*(BA),,,0,0,0,0,,2.0,12.0
2107.0,건축내외장재용(베트남Lixil 알루미늄 프로파일용) 1972+(MMA 4.5%),2025-06-19 00:00:00,(청색T45),S250617D,(CX100/0.8%),(MTD1501L/20%),(2)(#12),이민지,"(470,490)*(초/90/BA)",(양호)*(BA/150도15분),,(3일탈리)*(BA),,,0,0,0,0,,2.0,12.0
2108.0,건축내외장재용(베트남Lixil 알루미늄 프로파일용) 2106+MTD 1501L 15%,2025-06-19 00:00:00,(청색T45),S250616B,(CX100/0.8%),(MTD1501L/15%),(2)(#12),이민지,"(410,430)*(초/90/BA)",(탈리)*(BA/150도15분),,(3일탈리)*(BA),,,0,0,0,0,,2.0,12.0
2109.0,건축내외장재용(베트남Lixil 알루미늄 프로파일용) 2107+MTD 1501L 15%,2025-06-19 00:00:00,(청색T45),S250617D,(CX100/0.8%),(MTD1501L/15%),(2)(#12),이민지,"(435,420)*(초/90/BA)",(탈리)*(BA/150도15분),,(3일탈리)*(BA),,,0,0,0,0,,2.0,12.0
2110.0,건축내외장재용(베트남Lixil 알루미늄 프로파일용) 2106+MTD 1501L 10%,2025-06-19 00:00:00,(청색T45),S250616B,(CX100/0.8%),(MTD1501L/10%),(2)(#12),이민지,"(325,370)*(초/90/BA)",(양호)*(BA/150도15분),,(3일탈리)*(BA),,,0,0,0,0,,2.0,12.0
2111.0,건축내외장재용(베트남Lixil 알루미늄 프로파일용) 2107+MTD 1501L 10%,2025-06-19 00:00:00,(청색T45),S250617D,(CX100/0.8%),(MTD1501L/10%),(2)(#12),이민지,"(360,375)*(초/90/BA)",(탈리)*(BA/150도15분),,(3일탈리)*(BA),,,0,0,0,0,,2.0,12.0
2112.0,장기물성개선용(918A/약점용점착제)1761+IBOMA 10%,2025-06-19 00:00:00,(T45),S250515H,(CX100/3.5%)(SV02/2%),(SA3/0.3%),(5)(#3),박다영,"(13,13)*(초/90/BA)",(>90)*(가/90/BA),,,,,0,0,0,0,,5.0,3.0
2113.0,장기물성개선용(918A/약점용점착제)1761+IBOMA 20%+MMA 10%,2025-06-19 00:00:00,(T45),S250617H,(CX100/3.5%)(SV02/2%),(SA3/0.3%),(5)(#3),박다영,"(27,21)*(초/90/BA)",(>120)*(가/90/BA),,,,,0,0,0,0,,5.0,3.0
2114.0,"가공용(SGO-133C,423TM 대체)918B사선120목 T45",2025-06-19 00:00:00,(T45),918,(CX100/2.5%)(SV02/2%),(TSR5903/10%),(2)(#8),박다영,"(200,190)*(초/90/BA)","(>310/305)*(가/90/BA,상재#4)",,,,,1,0,0,0,,2.0,8.0
2115.0,"가공용(918F/SGO-133C,423TM 대체)2075+T45",2025-06-19 00:00:00,(T45),918,(CX100/2.5%)(SV02/2.5%),(TSR5903/10%)(SA3/0.2%),(2)(#8),박다영,"(100,105,105,115,120,135)*(초/90/BA)","(>265,220,240,260/220)*(가/90/BA,상재#4)",,(7일양호)*(BA),,,1,0,0,0,,2.0,8.0
2116.0,"가공용(918F/SGO-133C,423TM 대체)2076+T45",2025-06-19 00:00:00,(T45),918,(CX100/2.5%)(SV02/2.5%),(TSR5903/10%)(SA3/0.3%),(2)(#8),박다영,"(86,84)*(초/90/BA)","(>265/285)*(가/90/BA,상재#4)",,,,,1,0,0,0,,2.0,8.0
2117.0,"건축내외장재용(WPVC,702P 대체) - (911M #3)",2025-06-20 00:00:00,(WPO100),911:913=9:1,(CX100/1.5%),,(2)(#3),정주현,"(99,87)*(초/90/BA)(60)*(초/90/HL)",,,,,,1,0,0,0,,2.0,3.0
2118.0,"건축내외장재용(WPVC,702P 대체) - (911M #4)",2025-06-20 00:00:00,(WPO100),911:913=9:1,(CX100/1.5%),,(2)(#4),정주현,"(106,113)*(초/90/BA)(95)*(초/90/HL)",,,,,,1,0,0,0,,2.0,4.0
2119.0,"건축내외장재용(WPVC,702P 대체) - (911M #6)",2025-06-20 00:00:00,(WPO100),911:913=9:1,(CX100/1.5%),,(2)(#6),정주현,"(133,134)*(초/90/BA)(135)*(초/90/HL)",,,,,,1,0,0,0,,2.0,6.0
2120.0,"건축내외장재용(WPVC,702P 대체) - (S250519A, CX100 1%, SV02 1% )",2025-06-20 00:00:00,(WPO100),S250519A,(CX100/1%)(SV02/1%),,(2)(#6),정주현,"(66,80)*(초/90/BA)(74)*(초/90/HL)",,,,,,1,0,0,0,,2.0,6.0
2121.0,"건축내외장재용(WPVC,702P 대체) - (S250519A, CX100 1%, SV02 1% TSR5903 10%)",2025-06-20 00:00:00,(WPO100),S250519A,(CX100/1%)(SV02/1%),(TSR5903/10%),(2)(#6),정주현,"(130,168)*(초/90/BA)(127)*(초/90/HL)",,,,,,1,0,0,0,,2.0,6.0
2122.0,"건축내외장재용(WPVC,702P 대체) - (CS250612B, CX100 1%, SV02 1% )",2025-06-20 00:00:00,(WPO100),CS250612B,(CX100/1%)(SV02/1%),,(2)(#6),정주현,"(103,105)*(초/90/BA)(110)*(초/90/HL)",,,,,,1,0,0,0,,2.0,6.0
