Repository: HyunchanAn/SG_DB

# SG_DB: 세계화학공업(주) 데이터 자산 및 모델 가중치 저장소

## 1. 개요
`SG_DB`는 SG_proj 파이프라인의 모든 시스템 모듈(001~015)에서 참조하는 마스터 데이터 웨어하우스(Data Warehouse)입니다. 
기존 `SG_proj_004` 모듈 내에 혼재되어 있던 원본 데이터(`raw_data`)와 데이터베이스 클러스터를 안전하게 보호하고 물리적으로 분리하기 위해 구축되었습니다.

> [!WARNING]
> 본 레포지토리는 Public으로 공개되지만, 보안 정책에 따라 실제 데이터가 담긴 `raw_data/` 폴더와 `postgres_data/` 바이너리 파일들은 `.gitignore`를 통해 업로드되지 않도록 차단되어 있습니다.
> 시스템을 처음 구축하는 개발자는 관리자에게 별도로 데이터 자산을 인계받아 이 폴더 내에 배치해야 합니다.

## 3. 원본 데이터 세부 명세 (`raw_data`)

`raw_data/` 디렉토리에는 AI 모델 학습(001 모듈) 및 DB 구축(004 모듈)의 근간이 되는 수년 치의 비정형/정형 데이터가 총망라되어 보관되어 있습니다.

1. **핵심 실험 데이터베이스 (합성 및 도포 이력)**
   - `데이터베이스 기반 자료/`: 23년 9월부터 현재까지 누적된 반기별 실험 결과(Lab 합성, Lab 도포, 견본, 양산품) 엑셀 시트 23종.

File: parsed_data/final_lab_coating.csv (part 15 of 19)
Lab 일련번호,분류,도포 날짜,원단,점착제,경화제,첨가제,도포량,작업자,점착력,가열압착,내열성,내후성,내습성,야외폭로,가공/유지력,절곡,레이저컷팅,내충격성,비고,도포두께_um,바코터번호
2123.0,"건축내외장재용(WPVC,702P 대체) - (CS250612B, CX100 1%, SV02 1%, TSR5903 10%)",2025-06-20 00:00:00,(WPO100),CS250612B,(CX100/1%)(SV02/1%),(TSR5903/10%),(2)(#6),정주현,"(167,225)*(초/90/BA)(201)*(초/90/HL)",,,,,,1,0,0,0,,2.0,6.0
2124.0,건축내외장재용(베트남Lixil 알루미늄 프로파일용) 2111+CX100 0.4%,2025-06-20 00:00:00,(청색T45),S250617D,(CX100/0.4%),(MTD1501L/10%),(2)(#12),이민지,"(425,420)*(초/90/BA)",,(탈리)*(150도/BA),(1일탈리)*(BA),,,0,0,0,0,,2.0,12.0
2125.0,건축내외장재용(베트남Lixil 알루미늄 프로파일용) 2109+CX100 0.4%,2025-06-20 00:00:00,(청색T45),S250617D,(CX100/0.4%),(MTD1501L/15%),(2)(#12),이민지,"(510,480)*(초/90/BA)",,(탈리)*(150도/BA),(1일탈리)*(BA),,,0,0,0,0,,2.0,12.0
2126.0,건축내외장재용(베트남Lixil 알루미늄 프로파일용) 2107+CX100 0.4%,2025-06-20 00:00:00,(청색T45),S250617D,(CX100/0.4%),(MTD1501L/20%),(2)(#12),이민지,"(535,500,555,530)*(초/90/BA)",,(탈리)*(150도/BA),(1일탈리)*(BA),,,0,0,0,0,,2.0,12.0
2127.0,건축내외장재용(베트남Lixil 알루미늄 프로파일용) 2125+SV02 0.5%,2025-06-20 00:00:00,(청색T45),S250617D,(CX100/0.4%)(SV02/0.5%),(MTD1501L/15%),(2)(#12),이민지,"(485,515)*(초/90/BA)",,(탈리)*(150도/BA),(1일탈리)*(BA),,,0,0,0,0,,2.0,12.0
2128.0,건축내외장재용(베트남Lixil 알루미늄 프로파일용) 2125+SV02 1.0%,2025-06-20 00:00:00,(청색T45),S250617D,(CX100/0.4%)(SV02/1.0%),(MTD1501L/15%),(2)(#12),이민지,"(445,460)*(초/90/BA)",,(탈리)*(150도/BA),(1일탈리)*(BA),,,0,0,0,0,,2.0,12.0
2129.0,건축내외장재용(베트남Lixil 알루미늄 프로파일용) 2125+SV02 2.0%,2025-06-20 00:00:00,(청색T45),S250617D,(CX100/0.4%)(SV02/2.0%),(MTD1501L/15%),(2)(#12),이민지,"(475,445)*(초/90/BA)",,(양호)*(150도/BA),(1일탈리)*(BA),,,0,0,0,0,,2.0,12.0
2130.0,"건축내외장재용(베트남Lixil 알루미늄 프로파일용) 2127 , 1.2배",2025-06-20 00:00:00,(청색T45),S250617D,(CX100/0.4%)(SV02/0.5%),(MTD1501L/15%),(1.2)(#12),이민지,"(530,515,520,515)*(초/90/BA)",,"(탈리,양호)*(150도/BA)","(1일탈리,2일탈리)*(BA)",,,0,0,0,0,,1.2,12.0
2471.0,"건축내외장재용(WPVC,702P 대체) - (913검토 - TSR5903 10% CX100 3% 사선100",2025-07-22 00:00:00,(WPO100),913,(CX100/3%),(TSR5903/10%),(2)(#6),정주현,"(219,219)*(초/90/BA),(209)*(초/90/HL)","(>310)*(가/90/BA),(>366)*(가/90/HL)",,,,,0,0,0,0,,2.0,6.0
2472.0,"건축내외장재용(WPVC,702P 대체) - (913검토 - TSR5903 10% CX100 2% SV02 2% 사선100",2025-07-22 00:00:00,(WPO100),913,(CX100/2%)(SV02/2.0%),(TSR5903/10%),(2)(#6),정주현,"(156,193)*(초/90/BA),(177)*(초/90/HL)","(>288)*(가/90/BA),(>308)*(가/90/HL)",,,,,0,0,0,0,,2.0,6.0
2473.0,"약점용(SGE-403,SGO-103A대체/MMA40%+AA5%+저고형분)2341+SA3 배제",2025-07-23 00:00:00,(T45),S250710G,(CX100/7.5%)(SV02/2%),(TSR5903/5%),(10)(#3),박다영,"(14,11,10,10)*(초/90/BA)","(>35,42)*(가/90/BA)",,,,,0,0,0,0,,10.0,3.0
2474.0,"약점용(SGE-403,SGO-103A대체/MMA40%+AA5%+저고형분)2341+TSR5903 배제",2025-07-23 00:00:00,(T45),S250710G,(CX100/7.5%)(SV02/2%),(SA3/0.3%),(10)(#3),박다영,"(10,11)*(초/90/BA)",(>14)*(가/90/BA),,,,,0,0,0,0,,10.0,3.0
2475.0,"건축내외장재용(WPVC,702P 대체) 920B#120 ref.",2025-07-23 00:00:00,(WPO100/WPO100),920,(CX100/1%),(TSR5903/5%),(2.7)(#8),박다영,"(190,185)*(초/90/BA)",(>225)*(가:60도1일/90/BA),,,,,0,0,0,0,,2.7,8.0
2476.0,"건축내외장재용(WPVC,702P 대체) 913D#120 적용 검토",2025-07-23 00:00:00,(WPO100/WPO100),913,(CX100/1%),(TSR5903/5%),(2.7)(#8),박다영,"(205,200)*(초/90/BA)",(>215)*(가:60도1일/90/BA),,,,,0,0,0,0,,2.7,8.0
2477.0,"건축내외장재용(WPVC,702P 대체) 913D#100 적용 검토",2025-07-23 00:00:00,(WPO100/WPO100),913,(CX100/1%),(TSR5903/5%),(2.7)(#10),박다영,"(225,250)*(초/90/BA)",(>260)*(가:60도1일/90/BA),,,,,0,0,0,0,,2.7,10.0
2478.0,가공용(476PH 대체) 2466+MTD1501L 20%,2025-07-23 00:00:00,(T75),S250721H,(CX100/1.75%)(SV02/2.0%),(MTD1501L/20%),(2)(#8),이민지,"(275,255,245,235)*(초/90/BA)","(>395,350)*(가/90/BA)","(양호,양호)*(150도15분/BA)","(1일백탁,7일양호)*(BA)",,,0,0,0,0,,2.0,8.0
2479.0,가공용(476PH 대체) 2466+MTD1501L 25%,2025-07-23 00:00:00,(T75),S250721H,(CX100/1.75%)(SV02/2.0%),(MTD1501L/25%),(2)(#8),이민지,"(320,290)*(초/90/BA)",(>385)*(가/90/BA),(양호)*(150도15분/BA),,,,0,0,0,0,,2.0,8.0
2480.0,가공용(476PH 대체) 2466+MTD1501L 25%+CX100 2.0%,2025-07-23 00:00:00,(T75),S250721H,(CX100/2.0%)(SV02/2.0%),(MTD1501L/25%),(2)(#8),이민지,"(290,305)*(초/90/BA)",(>390)*(가/90/BA),(양호)*(150도15분/BA),,,,0,0,0,0,,2.0,8.0
2481.0,건축내외장재용(DCM 알루미늄 복합판넬용) 2467+913점착제 검토 (2배),2025-07-23 00:00:00,(BW68-개선1차)/(BW68-개선1차),913,(CX100/0.5%)(SV02/2.0%),(MTD1501L/5%),(2)(#8),이민지,"(195,190)*(초/90/BA)",,(스탑마킹)*(150도15분/BA),,,,0,0,0,0,,2.0,8.0
2482.0,건축내외장재용(DCM 알루미늄 복합판넬용) 2467+913점착제 검토 (4배),2025-07-23 00:00:00,(BW68-개선1차)/(BW68-개선1차),913,(CX100/0.5%)(SV02/2.0%),(MTD1501L/5%),(4)(#8),이민지,"(150,150)*(초/90/BA)",,(스탑마킹)*(150도15분/BA),,,,0,0,0,0,,4.0,8.0
2483.0,건축내외장재용(DCM 알루미늄 복합판넬용) 2467+BA:2-EHA=7:3/2-HEMA 0% 점착제 검토 (2배),2025-07-23 00:00:00,(BW68-개선1차)/(BW68-개선1차),S250721H,(CX100/0.5%)(SV02/2.0%),(MTD1501L/5%),(2)(#8),이민지,"(175,155)*(초/90/BA)",,(스탑마킹)*(150도15분/BA),,,,0,0,0,0,,2.0,8.0
2484.0,건축내외장재용(DCM 알루미늄 복합판넬용) 2467+BA:2-EHA=7:3/2-HEMA 0% 점착제 검토 (4배),2025-07-23 00:00:00,(BW68-개선1차)/(BW68-개선1차),S250721H,(CX100/0.5%)(SV02/2.0%),(MTD1501L/5%),(4)(#8),이민지,"(130,130)*(초/90/BA)",,(스탑마킹)*(150도15분/BA),,,,0,0,0,0,,4.0,8.0
2485.0,"건축내외장재용(WPVC,702P 대체) - (913검토 - TSR5903 10% CX100 1.5% SV02 2% 사선100",2025-07-23 00:00:00,(WPO100),913,(CX100/1.5%)(SV02/2.0%),(TSR5903/10%),(2)(#6),정주현,"(225,215)*(초/90/BA),(185)*(초/90/HL)",(>330)*(가/90/BA)(>354)*(가/90/HL),,(13일백탁)*(BA),,,0,0,0,0,"유지력 양호(702P,701B수준) : 85,86,89,90",2.0,6.0
2486.0,"건축내외장재용(WPVC,702P 대체) - (913검토 - MTD 10% CX100 1.5% SV02 2% 사선100",2025-07-23 00:00:00,(WPO100),913,(CX100/1.5%)(SV02/2.0%),(MTD1501L/10%),(2)(#6),정주현,"(227,259)*(초/90/BA),(195)*(초/90/HL)",(>321)*(가/90/BA)(>310)*(가/90/HL),,(13일백탁)*(BA),,,0,0,0,0,"내충격 양호(702P,701B,920B보다 양호) : 85~93",2.0,6.0
2487.0,"건축내외장재용(WPVC,702P 대체) - (913검토 - MTD 10% CX100 1.75% SV02 2% 사선100",2025-07-23 00:00:00,(WPO100),913,(CX100/1.75%)(SV02/2.0%),(MTD1501L/10%),(2)(#6),정주현,"(222,242)*(초/90/BA),(170)*(초/90/HL)",(>289)*(가/90/BA)(>260)*(가/90/HL),,(13일백탁)*(BA),,,0,0,0,0,"BA부착성(920B보다 양호) : 85,86,87,88,89,90,91,93",2.0,6.0
2488.0,"건축내외장재용(WPVC,702P 대체) - (913검토 - MTD 10% CX100 2% SV02 2% 사선100",2025-07-23 00:00:00,(WPO100),913,(CX100/2%)(SV02/2.0%),(MTD1501L/10%),(2)(#6),정주현,"(200,211)*(초/90/BA),(150)*(초/90/HL)",(>255)*(가/90/BA)(>216)*(가/90/HL),,(13일백탁)*(BA),,,0,0,0,0,"HL부착성(920B보다 양호) : 85,86,87,88,89,90,91",2.0,6.0
2489.0,"건축내외장재용(WPVC,702P 대체) - (913검토 - TSR5903 10% CX100 1.5% SV02 2% SA3 0.2 사선100",2025-07-23 00:00:00,(WPO100),913,(CX100/1.5%)(SV02/2.0%),(TSR5903/10%)(SA3/0.2%),(2)(#6),정주현,"(165,164)*(초/90/BA),(125)*(초/90/HL)",(>282)*(가/90/BA)(>236)*(가/90/HL),,(13일양호)*(BA),,,0,0,0,0,,2.0,6.0
2490.0,"건축내외장재용(WPVC,702P 대체) - (913검토 - MTD 10% CX100 1.5% SV02 2% SA3 0.2 사선100",2025-07-23 00:00:00,(WPO100),913,(CX100/1.5%)(SV02/2.0%),(MTD1501L/10%)(SA3/0.2%),(2)(#6),정주현,"(173,177)*(초/90/BA),(127)*(초/90/HL)",(>244)*(가/90/BA)(>256)*(가/90/HL),,(13일양호)*(BA),,,0,0,0,0,,2.0,6.0
2491.0,"건축내외장재용(WPVC,702P 대체) - (0722F검토 - TSR5903 10% CX100 1% SV02 2% 사선100",2025-07-23 00:00:00,(WPO100),S250722F,(CX100/1%)(SV02/2.0%),(TSR5903/10%),(2)(#6),정주현,"(215,214)*(초/90/BA),(210)*(초/90/HL)",(>288)*(가/90/BA)(>240)*(가/90/HL),,(13일양호)*(BA),,,0,0,0,0,,2.0,6.0
2492.0,"건축내외장재용(WPVC,702P 대체) - (0722G검토 - TSR5903 10% CX100 1% SV02 2% 사선100",2025-07-23 00:00:00,(WPO100),S250722G,(CX100/1%)(SV02/2.0%),(TSR5903/10%),(2)(#6),정주현,"(202,222)*(초/90/BA),(227)*(초/90/HL)",(>308)*(가/90/BA)(>302)*(가/90/HL),,(13일양호)*(BA),,,0,0,0,0,,2.0,6.0
2493.0,"건축내외장재용(WPVC,702P 대체) - (0722H검토 - TSR5903 10% CX100 1% SV02 2% 사선100",2025-07-23 00:00:00,(WPO100),S250722H,(CX100/1%)(SV02/2.0%),(TSR5903/10%),(2)(#6),정주현,"(170,164)*(초/90/BA),(160)*(초/90/HL)",(>240)*(가/90/BA)(>222)*(가/90/HL),,(13일양호)*(BA),,,0,0,0,0,,2.0,6.0
2494.0,"건축내외장재용(WPVC,702P 대체) - (913검토 - MTD 10% CX100 1.5% SV02 2% 사선120 - 재현성",2025-07-24 00:00:00,(WPO100),913,(CX100/1.5%)(SV02/2.0%),(MTD1501L/10%),(2)(#4),정주현,"(227,286,237)*(초/90/BA),(158)*(초/90/HL)",(>273)*(가/90/BA)(>240)*(가/90/HL),,(13일오염)*(BA),,,0,0,0,0,,2.0,4.0
2495.0,"건축내외장재용(WPVC,702P 대체) - (913검토 - MTD 10% CX100 1.5% SV02 2% 사선100 - 재현성",2025-07-24 00:00:00,(WPO100),913,(CX100/1.5%)(SV02/2.0%),(MTD1501L/10%),(2)(#6),정주현,"(235)*(초/90/BA),(170)*(초/90/HL)",(>320)*(가/90/BA)(>260)*(가/90/HL),,(13일백탁)*(BA),,,0,0,0,0,,2.0,6.0
2496.0,"건축내외장재용(WPVC,702P 대체) - (913검토 - MTD 10% CX100 1.5% SV02 2% SA3 0.2% 사선100 - 재현성",2025-07-24 00:00:00,(WPO100),913,(CX100/1.5%)(SV02/2.0%),(MTD1501L/10%)(SA3/0.2%),(2)(#6),정주현,"(170,210)*(초/90/BA),(135)*(초/90/HL)",(>298)*(가/90/BA)(>250)*(가/90/HL),,(13일백탁)*(BA),,,0,0,0,0,,2.0,6.0
2497.0,"건축내외장재용(WPVC,702P 대체) - (913검토 - MTD 10% CX100 2% SV02 2% 사선100 - 재현성",2025-07-24 00:00:00,(WPO100),913,(CX100/2%)(SV02/2.0%),(MTD1501L/10%),(2)(#6),정주현,"(200,228)*(초/90/BA),(160)*(초/90/HL)",(>270)*(가/90/BA)(>244)*(가/90/HL),,(13일양호)*(BA),,,0,0,0,0,,2.0,6.0
2498.0,"건축내외장재용(WPVC,702P 대체) - (920B 재현성 검토""2162"")",2025-07-24 00:00:00,(WPO100),920,(CX100/0.5%)(SV02/2.0%),(TSR5903/5%)(SA3/0.2%),(2)(#4),정주현,"(172,118)*(초/90/BA)",,,(13일양호)*(BA),,,0,0,0,0,,2.0,4.0
2499.0,건축내외장재용(945BF/4233 대체/913D)소장님 추천 배합,2025-07-24 00:00:00,(BW68/BW68),913,(CX100/1.5%)(SV02/2%),(TSR5903/5%),(2)(#10),박다영,"(195,165,190)*(초/90/BA)",(>280)*(가/90/BA),,,,,0,0,0,0,,2.0,10.0
2500.0,건축내외장재용(945BF/4233 대체/913D)2499+TSR5903/10%,2025-07-24 00:00:00,(BW68/BW68),913,(CX100/1.5%)(SV02/2%),(TSR5903/10%),(2)(#10),박다영,"(235,240,235)*(초/90/BA)",(>330)*(가/90/BA),,,,,0,0,0,0,,2.0,10.0
2502.0,기초실험(수성이형제/추천배합) 920A + Peel Oil,2025-07-24 00:00:00,(G75_200:1),920,(CX100/0.4%)(SV02/3%),(MTD1501L/10%),(1.2)(#12),진호철,"(325,340,315,355,335,315,350,385,400,410)*(초/90/BA)+(25,20,20,15,20)*(박리력/180)","(>550,탈리)*(가/90/BA)",,,,,0,0,0,0,,1.2,12.0
2503.0,기초실험(수성이형제/추천배합) 920A + Z-2004(30) + Z-730(70) + V-02-L2(12) _ 80도1시간,2025-07-24 00:00:00,(G75_Z-2004(30)+Z-730(70)+V-02-L2(12)),920,(CX100/0.4%)(SV02/3%),(MTD1501L/10%),(1.2)(#12),진호철,"(305,330,310,310)*(초/90/BA)+(60,80)*(박리력/180)",(>620_백탁)*(가/90/BA),,,,,0,0,0,0,,1.2,12.0
2506.0,건축내외장재용(DCM 알루미늄 복합판넬용) 2505+CX100 1.0%,2025-07-24 00:00:00,(BW68/BW68),913,(CX100/1.0%)(SV02/2.0%),(MTD1501L/10%),(2)(#8),이민지,"(270,355,250,235)*(초/90/BA)",,(양호)*(150도15분/BA),,,,0,0,0,0,,2.0,8.0
2508.0,건축내외장재용(DCM 알루미늄 복합판넬용) 2507+CX100 1.0%,2025-07-24 00:00:00,(BW68/BW68),921,(CX100/1.0%)(SV02/2.0%),(MTD1501L/5%),(2.7)(#8),이민지,"(165,165,180,165)*(초/90/BA)",,(양호)*(150도15분/BA),,,,0,0,0,0,,2.7,8.0
2509.0,"약점용(SGE-403,SGO-103A대체/MMA40%+저고형분)2473+AA3%+0.76당량",2025-07-25 00:00:00,(T45),S250724B,(CX100/4.5%)(SV02/1.2%),(TSR5903/5%),(10)(#3),박다영,"(15,21)*(초/90/BA)",(>96)*(가/90/BA),,,,,0,0,0,0,,10.0,3.0
2511.0,"약점용(SGE-403,SGO-103A대체/MMA40%+저고형분)2473+AA3%",2025-07-25 00:00:00,(T45),S250724B,(CX100/7.5%)(SV02/2%),(TSR5903/5%),(10)(#3),박다영,"(13,14)*(초/90/BA)",(>95)*(가/90/BA),,,,,0,0,0,0,,10.0,3.0
2513.0,기초실험(수성이형제/추천배합) 2503 + 이형제 농도 1/2 _ 80도1시간,2025-07-25 00:00:00,(G75_Z-2004(30)+Z-730(70)+V-02-L2(12)+물(112)),920,(CX100/0.4%)(SV02/3%),(TSR5903/10%),(1.2)(#12),진호철,"(325,285)*(초/90/BA)+(100)*(박리력/180)",(>600_백탁)*(가/90/BA),,,,,0,0,0,0,,1.2,12.0
2515.0,가공용(476PH 대체) 2478+BA단독/2-HEMA 0%,2025-07-25 00:00:00,(T75),S250724F,(CX100/1.75%)(SV02/2.0%),(MTD1501L/20%),(2)(#8),이민지,"(270,250,310,285)*(초/90/BA)",(>320)*(가/90/BA),(양호)*(150도15분/BA),"(4일양호,10일원단손상)*(BA)",,,0,0,0,0,,2.0,8.0
2517.0,가공용(476PH 대체) 2478+BA:2-EHA=8:2/2-HEMA 0%,2025-07-25 00:00:00,(T75),S250724H,(CX100/1.75%)(SV02/2.0%),(MTD1501L/20%),(2)(#8),이민지,"(220,220)*(초/90/BA)",(>330)*(가/90/BA),(양호)*(150도15분/BA),(1일백탁)*(BA),,,0,0,0,0,,2.0,8.0
2501.0,건축내외장재용(945BF/4233 대체/913D)2499+AOMA 모노머 적용,2025-07-24 00:00:00,(BW68/BW68),S250723H,(CX100/1.5%)(SV02/2%),(TSR5903/5%),(2)(#10),박다영,"(220,205,195)*(초/90/BA)",(>315)*(가/90/BA),,,,,0,0,0,0,,2.0,10.0
2504.0,기초실험(수성이형제/추천배합) 920A + Z-2004(30) + Z-730(70) + WS-700(6) _ 80도1시간,2025-07-24 00:00:00,(G75_Z-2004(30)+Z-730(70)+WS-700(6)),920,(CX100/0.4%)(SV02/3%),(MTD1501L/10%),(1.2)(#12),진호철,"(300,265,280,290)*(초/90/BA)+(110,75)*(박리력/180)",(>595_백탁)*(가/90/BA),,,,,0,0,0,0,,1.2,12.0
2505.0,건축내외장재용(DCM 알루미늄 복합판넬용) 2481+MTD1501L 10%,2025-07-24 00:00:00,(BW68/BW68),913,(CX100/0.5%)(SV02/2.0%),(MTD1501L/10%),(2)(#8),이민지,"(250,335,250,285)*(초/90/BA)",,(백탁)*(150도15분/BA),,,,0,0,0,0,,2.0,8.0
2507.0,건축내외장재용(DCM 알루미늄 복합판넬용) 2467+2.7배합,2025-07-24 00:00:00,(BW68/BW68),921,(CX100/0.5%)(SV02/2.0%),(MTD1501L/5%),(2.7)(#8),이민지,"(215,215,210,205)*(초/90/BA)",,(양호)*(150도15분/BA),,,,0,0,0,0,,2.7,8.0
2510.0,"약점용(SGE-403,SGO-103A대체/MMA40%+저고형분)2473+AA1%+0.76당량",2025-07-25 00:00:00,(T45),S250724A,(CX100/1.5%)(SV02/0.4%),(TSR5903/5%),(10)(#3),박다영,"(40,46)*(초/90/BA)",(>110)*(가/90/BA),,,,,0,0,0,0,,10.0,3.0
2512.0,"약점용(SGE-403,SGO-103A대체/MMA40%+저고형분)2473+AA1%",2025-07-25 00:00:00,(T45),S250724A,(CX100/7.5%)(SV02/2%),(TSR5903/5%),(10)(#3),박다영,"(21,20)*(초/90/BA)",(>265)*(가/90/BA),,,,,0,0,0,0,,10.0,3.0
2514.0,기초실험(수성이형제/추천배합) 2504 + 이형제 농도 1/2 _ 80도1시간,2025-07-25 00:00:00,(G75_Z-2004(30)+Z-730(70)+WS-700(6)+물(106)),920,(CX100/0.4%)(SV02/3%),(TSR5903/10%),(1.2)(#12),진호철,"(295,290)*(초/90/BA)+(95)*(박리력/180)",(>575_백탁)*(가/90/BA),,,,,0,0,0,0,,1.2,12.0
2516.0,가공용(476PH 대체) 2478+BA:2-EHA=9:1/2-HEMA 0%,2025-07-25 00:00:00,(T75),S250724G,(CX100/1.75%)(SV02/2.0%),(MTD1501L/20%),(2)(#8),이민지,"(280,285)*(초/90/BA)","(>350,267)*(가/90/BA)","(양호,스탑마킹)*(150도15분/BA)",(3일백탁)*(BA),,,0,0,0,0,,2.0,8.0
2518.0,건축내외장재용(DCM 알루미늄 복합판넬용) 2506+MTD1501L 20%,2025-07-25 00:00:00,(BW68/BW68),913,(CX100/1.0%)(SV02/2.0%),(MTD1501L/20%),(2)(#8),이민지,"(270,270)*(초/90/BA)",,(스탑마킹)*(150도15분/BA),,,,0,0,0,0,,2.0,8.0
2519.0,건축내외장재용(DCM 알루미늄 복합판넬용) 2515+CX100 2.0%,2025-07-25 00:00:00,(BW68/BW68),913,(CX100/2.0%)(SV02/2.0%),(MTD1501L/20%),(2)(#8),이민지,"(255,240)*(초/90/BA)",,(스탑마킹)*(150도15분/BA),,,,0,0,0,0,,2.0,8.0
2520.0,건축내외장재용(DCM 알루미늄 복합판넬용) 2483+BA단독/2-HEMA 0% 점착제 검토,2025-07-25 00:00:00,(BW68/BW68),S250724F,(CX100/0.5%)(SV02/2.0%),(MTD1501L/5%),(2)(#8),이민지,"(135,130)*(초/90/BA)",,(양호)*(150도15분/BA),,,,0,0,0,0,,2.0,8.0
2521.0,기초실험(수성이형제/추천배합) 2503 + 이형제 농도 1/4 _ 80도1시간,2025-07-25 00:00:00,(G75_Z-2004(30)+Z-730(70)+V-02-L2(12)+물(336)),920,(CX100/0.4%)(SV02/3%),(TSR5903/10%),(1.2)(#12),진호철,"(290,295)*(초/90/BA)+(140)*(박리력/180)",,,,,,0,0,0,0,,1.2,12.0
2522.0,기초실험(수성이형제/추천배합) 2504 + 이형제 농도 1/4 _ 80도1시간,2025-07-25 00:00:00,(G75_Z-2004(30)+Z-730(70)+WS-700(6)+물(318)),920,(CX100/0.4%)(SV02/3%),(TSR5903/10%),(1.2)(#12),진호철,"(345,305)*(초/90/BA)+(150)*(박리력/180)",,,,,,0,0,0,0,,1.2,12.0
2523.0,"건축내외장재용(WPVC,702P 대체) - (913검토 - MTD 5% CX100 2% SV02 2% 사선120",2025-07-25 00:00:00,(WPO100),913,(CX100/2%)(SV02/2.0%),(MTD1501L/5%),(2)(#4),정주현,"(99,116)*(초/90/BA),(99,80)*(초/90/HL)",(>200)*(가/90/BA)(>205)*(가/90/HL),,,,,0,0,0,0,,2.0,4.0
2524.0,"건축내외장재용(WPVC,702P 대체) - (913검토 - MTD 5% CX100 2% SV02 2% 사선100",2025-07-25 00:00:00,(WPO100),913,(CX100/2%)(SV02/2.0%),(MTD1501L/5%),(2)(#6),정주현,"(141,120)*(초/90/BA),(120,120)*(초/90/HL),(/190,193/238,270/239,225)*(항온항습/90/BA/0.5~1.5)","(>235)*(가/90/BA)(>224)*(가/90/HL),(/>410/340)*(항온항습/90/BA/0.5~1.5)",,,,,0,0,0,0,WPVC 수성 대체 견본 사양,2.0,6.0
2525.0,"건축내외장재용(WPVC,702P 대체) - (913검토 - MTD 10% CX100 2% SV02 2% 사선120",2025-07-25 00:00:00,(WPO100),913,(CX100/2%)(SV02/2.0%),(MTD1501L/10%),(2)(#4),정주현,"(120,139)*(초/90/BA),(110,110)*(초/90/HL)",(>198)*(가/90/BA)(>226)*(가/90/HL),,,,,0,0,0,0,,2.0,4.0
2526.0,"건축내외장재용(WPVC,702P 대체) - (913검토 - MTD 10% CX100 2% SV02 2% 사선100",2025-07-25 00:00:00,(WPO100),913,(CX100/2%)(SV02/2.0%),(MTD1501L/10%),(2)(#6),정주현,"(165,173)*(초/90/BA),(150,160)*(초/90/HL)",(>215)*(가/90/BA)(>240)*(가/90/HL),,,,,0,0,0,0,,2.0,6.0
2527.0,"건축내외장재용(WPVC,702P 대체) - (913검토 - MTD 5% CX100 1.5% SV02 2% SA3 0.3% 사선120",2025-07-25 00:00:00,(WPO100),913,(CX100/1.5%)(SV02/2.0%),(MTD1501L/5%)(SA3 0.3%),(2)(#4),정주현,"(85,86)*(초/90/BA),(45,50)*(초/90/HL)",(>170)*(가/90/BA)(>160)*(가/90/HL),,,,,0,0,0,0,,2.0,4.0
2528.0,"건축내외장재용(WPVC,702P 대체) - (913검토 - MTD 5% CX100 1.5% SV02 2% SA3 0.3% 사선100",2025-07-25 00:00:00,(WPO100),913,(CX100/1.5%)(SV02/2.0%),(MTD1501L/5%)(SA3 0.3%),(2)(#6),정주현,"(96,100)*(초/90/BA),(70,80)*(초/90/HL)",(>206)*(가/90/BA)(>190)*(가/90/HL),,,,,0,0,0,0,,2.0,6.0
2529.0,기초실험(수성이형제/추천배합) 2503 - MTD + T5845(1) _ 80도1시간,2025-07-28 00:00:00,(G75_Z-2004(30)+Z-730(70)+V-02-L2(12)+T5845(1)+물(112)),920,(CX100/0.4%)(SV02/3%),,(1.2)(#12),진호철,"(140,145)*(초/90/BA)+(60)*(박리력/180)",,,,,,0,0,0,0,,1.2,12.0
2530.0,기초실험(수성이형제/추천배합) 2503 - MTD + V-02-L2 > SV-02 _ 80도1시간,2025-07-28 00:00:00,(G75_Z-2004(30)+Z-730(70)+SV-02(12)+물(112)),920,(CX100/0.4%)(SV02/3%),,(1.2)(#12),진호철,"(150,145)*(초/90/BA)+(65)*(박리력/180)",,,,,,0,0,0,0,,1.2,12.0
2532.0,기초실험(수성이형제/추천배합) 2503 - MTD + V-02-L2(30) _ 80도1시간,2025-07-28 00:00:00,(G75_Z-2004(30)+Z-730(70)+V-02-L2(30)+물(112)),920,(CX100/0.4%)(SV02/3%),,(1.2)(#12),진호철,,,,,,,0,0,0,0,겔레이션 도포 불가,1.2,12.0
2533.0,건축내외장재용(DCM 알루미늄 복합판넬용) 2507+2배합,2025-07-28 00:00:00,(BW68/BW68),921,(CX100/0.5%)(SV02/2.0%),(MTD1501L/5%),(2)(#8),이민지,"(180,175)*(초/90/BA)",,(그림자)*(150도15분/BA),,,,0,0,0,0,,2.0,8.0
2536.0,건축내외장재용(DCM 알루미늄 복합판넬용) 2533+MTD1501L 10%,2025-07-28 00:00:00,(BW68/BW68),920,(CX100/0.4%)(SV02/3%),(MTD1501L/10%),(2)(#8),이민지,"(215,225)*(초/90/BA)",,(그림자)*(150도15분/BA),,,,0,0,0,0,,2.0,8.0
2538.0,가공용(476PH 대체) 2516+SV02 3.0%,2025-07-28 00:00:00,(T75),250724G,(CX100/1.75%)(SV02/3.0%),(MTD1501L/20%),(2)(#8),이민지,"(260,270)*(초/90/BA)",(>305)*(가/90/BA),(스탑마킹)*(150도15분/BA),,,,0,0,0,0,,2.0,8.0
2549.0,기초실험(수성이형제/추천배합) 2547 + Z-2004(0):Z-730(100),2025-07-29 00:00:00,(G75_Z-730(100)+SV-02(30)),920,(CX100/0.4%)(SV02/3%),(MTD1501L/10%),(1.2)(#12),진호철,"(360,315)*(초/90/BA)+(300)*(박리력/180)",(>탈리)*(가/90/BA),,,,,0,0,0,0,,1.2,12.0
2542.0,"가공용(918F/SGO-133C,423TM 대체)918C+SA3/0.2%",2025-07-29 00:00:00,(T45/T45),918,(CX100/1.75%)(SV02/2%),(TSR5903/17%)(SA3/0.2%),(2)(#8),박다영,"(190,205)*(초/90/BA)",(>290)*(가/90/BA),,,,,0,0,0,0,,2.0,8.0
2550.0,건축내외장재용(DCM 알루미늄 복합판넬용) 2534+사선100mesh,2025-07-29 00:00:00,(BW68/BW68),921,(CX100/0.5%)(SV02/2.0%),(MTD1501L/10%),(2)(#10),이민지,"(255,255)*(초/90/BA)",,(양호)*(150도15분/BA),,,,0,0,0,0,,2.0,10.0
2548.0,기초실험(수성이형제/추천배합) 2547 + Z-2004(100):Z-730(0),2025-07-29 00:00:00,(G75_Z-2004(100)+SV-02(30)),920,(CX100/0.4%)(SV02/3%),(MTD1501L/10%),(1.2)(#12),진호철,"(270,210)*(초/90/BA)+(65)*(박리력/180)",(>탈리)*(가/90/BA),,,,,0,0,0,0,,1.2,12.0
2547.0,기초실험(수성이형제/추천배합) 2545 + SV-02(30),2025-07-29 00:00:00,(G75_Z-2004(30)+Z-730(70)+SV-02(30)),920,(CX100/0.4%)(SV02/3%),(MTD1501L/10%),(1.2)(#12),진호철,"(200,270,365,400)*(초/90/BA)+(140,180)*(박리력/180)",(>양호)*(가/90/BA),,,,,0,0,0,0,,1.2,12.0
2546.0,기초실험(수성이형제/추천배합) 2545 + SV-02(21),2025-07-29 00:00:00,(G75_Z-2004(30)+Z-730(70)+SV-02(21)),920,(CX100/0.4%)(SV02/3%),(MTD1501L/10%),(1.2)(#12),진호철,"(270,320,305,355)*(초/90/BA)+(120)*(박리력/180)",(>양호)*(가/90/BA),,,,,0,0,0,0,,1.2,12.0
2531.0,기초실험(수성이형제/추천배합) 2503 - MTD + Z-730 > ZAIKTHENE-A _ 80도1시간,2025-07-28 00:00:00,(G75_Z-2004(30)+ZAIKTHENE-A(70)+V-02-L2(12)+물(112)),920,(CX100/0.4%)(SV02/3%),,(1.2)(#12),진호철,,,,,,,0,0,0,0,겔레이션 도포 불가,1.2,12.0
2534.0,건축내외장재용(DCM 알루미늄 복합판넬용) 2532+MTD1501L 10%,2025-07-28 00:00:00,(BW68/BW68),921,(CX100/0.5%)(SV02/2.0%),(MTD1501L/10%),(2)(#8),이민지,"(230,240)*(초/90/BA)",,(그림자)*(150도15분/BA),,,,0,0,0,0,,2.0,8.0
2535.0,건축내외장재용(DCM 알루미늄 복합판넬용) 920A+2배합,2025-07-28 00:00:00,(BW68/BW68),920,(CX100/0.4%)(SV02/3%),(MTD1501L/5%),(2)(#8),이민지,"(150,145)*(초/90/BA)",,(그림자)*(150도15분/BA),,,,0,0,0,0,,2.0,8.0
2537.0,가공용(476PH 대체) 2516+SV02 1.0%,2025-07-28 00:00:00,(T75),250724G,(CX100/1.75%)(SV02/1.0%),(MTD1501L/20%),(2)(#8),이민지,"(320,320)*(초/90/BA)",(>384)*(가/90/BA),(스탑마킹)*(150도15분/BA),,,,0,0,0,0,,2.0,8.0
2545.0,기초실험(수성이형제/추천배합) 2544 + V-02-L2 > SV-02,2025-07-29 00:00:00,(G75_Z-2004(30)+Z-730(70)+SV-02(12)),920,(CX100/0.4%)(SV02/3%),(MTD1501L/10%),(1.2)(#12),"진호철,노항우","(330,330,300,325,350,370)*(초/90/BA)+(90,95,95,105)*(박리력/180)",(>백탁)*(가/90/BA),,,,,0,0,0,0,,1.2,12.0
2544.0,기초실험(수성이형제/추천배합) 2503 _ 배합직후,2025-07-29 00:00:00,(G75_Z-2004(30)+Z-730(70)+V-02-L2(12)),920,(CX100/0.4%)(SV02/3%),(MTD1501L/10%),(1.2)(#12),진호철,"(330,270)*(초/90/BA)+(95)*(박리력/180)",(>탈리)*(가/90/BA),,,,,0,0,0,0,,1.2,12.0
2543.0,기초실험(수성이형제/추천배합) 2503 - MTD _ 80도1시간,2025-07-28 00:00:00,(G75_Z-2004(30)+Z-730(70)+V-02-L2(12)),920,(CX100/0.4%)(SV02/3%),,(1.2)(#12),진호철,"(160,120)*(초/90/BA)+(20)*(박리력/180)",,,,,,0,0,0,0,,1.2,12.0
2131.0,"건축내외장재용(베트남Lixil 알루미늄 프로파일용) 2128 , 1.2배",2025-06-20 00:00:00,(청색T45),S250617D,(CX100/0.4%)(SV02/1.0%),(MTD1501L/15%),(1.2)(#12),이민지,"(480,510)*(초/90/BA)",,(양호)*(150도/BA),(2일탈리)*(BA),,,0,0,0,0,,1.2,12.0
2132.0,"건축내외장재용(베트남Lixil 알루미늄 프로파일용) 2129 , 1.2배",2025-06-20 00:00:00,(청색T45),S250617D,(CX100/0.4%)(SV02/2.0%),(MTD1501L/15%),(1.2)(#12),이민지,"(475,525)*(초/90/BA)",,(양호)*(150도/BA),(2일탈리)*(BA),,,0,0,0,0,,1.2,12.0
2133.0,레이저컷팅용 점착제 개발(911기반 주모노머 NOAA+부모노머 MMA/4.5%),2025-06-23 00:00:00,(G75),S250619G,(CX100/0.8%),(TSR5903/10%),(1.2)(#12),노항우,"(210,215)*(초/90/BA)",(>470_탈리)*(가/90/BA),,,,,0,0,0,0,,1.2,12.0
2134.0,레이저컷팅용 점착제 개발(911기반 주모노머 NOAA:BA=1:1+부모노머 MMA/4.5%),2025-06-23 00:00:00,(G75),S250619H,(CX100/0.8%),(TSR5903/10%),(1.2)(#12),노항우,"(330,350)*(초/90/BA)",(>465_탈리)*(가/90/BA),,,,,0,0,0,0,,1.2,12.0
2135.0,가공용(SGO-145대체)909W사선80목+T75,2025-06-23 00:00:00,(T75),909,(CX100/2.75%)(SV02/2%),(TSR5903/10%)(SA3/0.2%),(2)(#10),박다영,"(140,145)*(초/90/BA)",(>340)*(가/90/대양BA),,,,,0,0,0,0,,2.0,10.0
2136.0,가공용(SGO-145대체)2135+918점착제,2025-06-23 00:00:00,(T75),918,(CX100/2.75%)(SV02/2%),(TSR5903/10%)(SA3/0.2%),(2)(#10),박다영,"(140,135)*(초/90/BA)",(>270)*(가/90/대양BA),,,,,0,0,0,0,,2.0,10.0
2137.0,가공용(SGO-145대체)1944+CX100 1%+SV02 1.5%+TSR5903 5%,2025-06-23 00:00:00,(T75),918,(CX100/1%)(SV02/1.5%),(TSR5903/5%),(2)(#8),박다영,"(210,215)*(초/90/BA)",(>220)*(가/90/대양BA),,,,,0,0,0,0,,2.0,8.0
2138.0,"건축내외장재용(베트남Lixil 알루미늄 프로파일용) 2130 , BW68",2025-06-23 00:00:00,(BW68),S250617D,(CX100/0.4%)(SV02/0.5%),(MTD1501L/15%),(1.2)(#12),이민지,"(660,730)*(초/90/BA)",,(탈리)*(150도/BA),(1일탈리)*(BA),,,0,0,0,0,,1.2,12.0
2139.0,건축내외장재용(베트남Lixil 알루미늄 프로파일용) 2130+CX100 0.2%,2025-06-23 00:00:00,(청색T45),S250617D,(CX100/0.2%)(SV02/0.5%),(MTD1501L/15%),(1.2)(#12),이민지,"(560,570)*(초/90/BA)",,(탈리)*(150도/BA),(1일탈리)*(BA),,,0,0,0,0,,1.2,12.0
2140.0,"건축내외장재용(베트남Lixil 알루미늄 프로파일용) 2139 , BW68",2025-06-23 00:00:00,(BW68),S250617D,(CX100/0.2%)(SV02/0.5%),(MTD1501L/15%),(1.2)(#12),이민지,"(695,700)*(초/90/BA)",,(탈리)*(150도/BA),(1일탈리)*(BA),,,0,0,0,0,,1.2,12.0
2141.0,건축내외장재용(베트남Lixil 알루미늄 프로파일용) 2131+CX100 0.2%,2025-06-23 00:00:00,(청색T45),S250617D,(CX100/0.2%)(SV02/1.0%),(MTD1501L/15%),(1.2)(#12),이민지,"(550,580)*(초/90/BA)",,(탈리)*(150도/BA),(1일탈리)*(BA),,,0,0,0,0,,1.2,12.0
2142.0,"건축내외장재용(베트남Lixil 알루미늄 프로파일용) 2141, BW68",2025-06-23 00:00:00,(BW68),S250617D,(CX100/0.2%)(SV02/1.0%),(MTD1501L/15%),(1.2)(#12),이민지,"(650,625)*(초/90/BA)",,(탈리)*(150도/BA),(1일탈리)*(BA),,,0,0,0,0,,1.2,12.0
2143.0,건축내외장재용(베트남Lixil 알루미늄 프로파일용) 2132+CX100 0.2%,2025-06-23 00:00:00,(청색T45),S250617D,(CX100/0.2%)(SV02/2.0%),(MTD1501L/15%),(1.2)(#12),이민지,"(610,585)*(초/90/BA)",,(백탁)*(150도/BA),(1일탈리)*(BA),,,0,0,0,0,,1.2,12.0
2144.0,"건축내외장재용(베트남Lixil 알루미늄 프로파일용) 2143, BW68",2025-06-23 00:00:00,(BW68),S250617D,(CX100/0.2%)(SV02/2.0%),(MTD1501L/15%),(1.2)(#12),이민지,"(575,580)*(초/90/BA)",,(탈리)*(150도/BA),(3일탈리)*(BA),,,0,0,0,0,,1.2,12.0
2145.0,"건축내외장재용(WPVC,702P 대체) - (911M, #5bar)",2025-06-23 00:00:00,(WPO100),911+913 = 9:1,(CX100/1.5%),,(2)(#5),정주현,"(124,125)*(초/90/BA)(70/90)*(초/90/HL/911M)",(>170)*(가/90/HL) / (911M >240),,,,,0,0,0,0,,2.0,5.0
2146.0,"건축내외장재용(WPVC,702P 대체) - (S250519A사용, CX100 1%, SV02 1%, TSR5903 5%, SA3 0.3%)",2025-06-23 00:00:00,(WPO100),S250519A,(CX100/1%)(SV02/1%),(TSR5903/5%)(SA3/0.3%),(2)(#4),정주현,"(76,67)*(초/90/BA)(46)*(초/90/HL)",(>120)*(가/90/HL),,(10일양호)*(BA),,,0,0,0,0,,2.0,4.0
2147.0,"건축내외장재용(WPVC,702P 대체) - (S250519A사용, CX100 0.5%, SV02 1%, TSR5903 5%, SA3 0.3%)",2025-06-23 00:00:00,(WPO100),S250519A,(CX100/0.5%)(SV02/1%),(TSR5903/5%)(SA3/0.3%),(2)(#4),정주현,"(75,75)*(초/90/BA)(47)*(초/90/HL)",(>185)*(가/90/HL),,(10일양호)*(BA),,,0,0,0,0,,2.0,4.0
2148.0,"건축내외장재용(WPVC,702P 대체) - (S250519A사용, CX100 0.5%, SV02 2%, TSR5903 5%)",2025-06-23 00:00:00,(WPO100),S250519A,(CX100/0.5%)(SV02/2%),(TSR5903/5%)(SA3/0.3%),(2)(#4),정주현,"(74,70)*(초/90/BA)(56)*(초/90/HL)",(>172)*(가/90/HL),,(10일양호)*(BA),,,0,0,0,0,,2.0,4.0
2149.0,"건축내외장재용(WPVC,702P 대체) - (CS250612B사용, CX100 1%, SV02 1%, TSR5903 5%, SA3 0.3%)",2025-06-23 00:00:00,(WPO100),CS250612B,(CX100/1%)(SV02/1%),(TSR5903/5%)(SA3/0.3%),(2)(#4),정주현,"(94,81)*(초/90/BA)(35)*(초/90/HL)",(>210)*(가/90/HL),,(10일양호)*(BA),,,0,0,0,0,,2.0,4.0
2150.0,"건축내외장재용(WPVC,702P 대체) - (CS250612B사용, CX100 0.5%, SV02 1%, TSR5903 5%, SA3 0.3%)",2025-06-23 00:00:00,(WPO100),CS250612B,(CX100/0.5%)(SV02/1%),(TSR5903/5%)(SA3/0.3%),(2)(#4),정주현,"(132,113)*(초/90/BA)(85)*(초/90/HL)",(>276)*(가/90/HL),,(10일양호)*(BA) / 702P(10일양호)*(BA),,,0,0,0,0,,2.0,4.0
2151.0,"건축내외장재용(WPVC,702P 대체) - (CS250612B사용, CX100 0.5%, SV02 2%, TSR5903 5%, SA3 0.3%)",2025-06-23 00:00:00,(WPO100),CS250612B,(CX100/0.5%)(SV02/2%),(TSR5903/5%)(SA3/0.3%),(2)(#4),정주현,"(94,94)*(초/90/BA)(48)*(초/90/HL)",(>230)*(가/90/HL),,(10일양호)*(BA),,,0,0,0,0,,2.0,4.0
2153.0,레이저컷팅용 점착제 개발(911기반 MMA 4.5%)2152+SV02/4%,2025-06-24 00:00:00,(G75),920,(CX100/0.4%)(SV02/4%),(TSR5903/10%),(1.2)(#12),노항우,"(440,475)*(초/90/BA)",(>655)*(가/90/BA),,,,,0,0,0,0,,1.2,12.0
2154.0,레이저컷팅용 점착제 개발(911기반 MMA 4.5%)2152+SV02/5%,2025-06-24 00:00:00,(G75),920,(CX100/0.4%)(SV02/5%),(TSR5903/10%),(1.2)(#12),노항우,"(455,450)*(초/90/BA)",(>605)*(가/90/BA),,,,,0,0,0,0,,1.2,12.0
2155.0,레이저컷팅용 점착제 개발(911기반 MMA 4.5%)2152+CX100/0.5%,2025-06-24 00:00:00,(G75),920,(CX100/0.5%)(SV02/3%),(TSR5903/10%),(1.2)(#12),노항우,"(455,445)*(초/90/BA)",(>565)*(가/90/BA),,,,,0,0,0,0,,1.2,12.0
2156.0,레이저컷팅용 점착제 개발(911기반 MMA 4.5%)2152+CX100/0.6%,2025-06-24 00:00:00,(G75),920,(CX100/0.6%)(SV02/3%),(TSR5903/10%),(1.2)(#12),"노항우,박다영","(445,460,410,420/405,410/450,460/480,465)*(초/90/BA/항0,0.5,1주)","(>545/545/330/270/450)*(가/90/BA,#4,재원A,재원D,재원E)+(>545/627/613/600)*(가/90/BA/항0,0.5,1,1.5,2주)",,,,,0,0,0,0,,1.2,12.0
2158.0,레이저컷팅용 점착제 개발(911기반 MMA 4.5%)2153+MTD1501L/10%,2025-06-24 00:00:00,(G75),920,(CX100/0.4%)(SV02/4%),(MTD1501L/10%),(1.2)(#12),노항우,"(430,470)*(초/90/BA)",(>605)*(가/90/BA),,,,,0,0,0,0,,1.2,12.0
2159.0,레이저컷팅용 점착제 개발(911기반 MMA 4.5%)2154+MTD1501L/10%,2025-06-24 00:00:00,(G75),920,(CX100/0.4%)(SV02/5%),(MTD1501L/10%),(1.2)(#12),노항우,"(450,450)*(초/90/BA)",(>605)*(가/90/BA),,,,,0,0,0,0,,1.2,12.0
2160.0,레이저컷팅용 점착제 개발(911기반 MMA 4.5%)2155+MTD1501L/10%,2025-06-24 00:00:00,(G75),920,(CX100/0.5%)(SV02/3%),(MTD1501L/10%),(1.2)(#12),노항우,"(480,475)*(초/90/BA)",(>595)*(가/90/BA),,,,,0,0,0,0,,1.2,12.0
2157.0,레이저컷팅용 점착제 개발(911기반 MMA 4.5%)2152+MTD1501L/10%,2025-06-24 00:00:00,(G75),920,(CX100/0.4%)(SV02/3%),(MTD1501L/10%),(1.2)(#12),"노항우,박다영","(530,530,450,435,410,408,420,411/428,418,447,456/443,445,460,460/475,460,460,450/525,455)*(초/90/BA/항0,0.5,1,1.5,2주)","(>615,618/620/445/450/400)*(가/90/BA,#4,재원A,재원D,재원E)+(>615/613,597/660,640/645,740/655)*(가/90/BA/항0,0.5,1,1.5,2주)",,,,,0,0,0,0,,1.2,12.0
2161.0,레이저컷팅용 점착제 개발(911기반 MMA 4.5%)2156+MTD1501L/10%,2025-06-24 00:00:00,(G75),920,(CX100/0.6%)(SV02/3%),(MTD1501L/10%),(1.2)(#12),"노항우,박다영","(470,470,420,400)*(초/90/BA)","(>565/460,395)*(가/90/BA,재원금속)",,,,,0,0,0,0,,1.2,12.0
2152.0,레이저컷팅용 점착제 개발(911기반 MMA 4.5%)2073+920(60kg pilot),2025-06-24 00:00:00,(G75),920,(CX100/0.4%)(SV02/3%),(TSR5903/10%),(1.2)(#12),"노항우,박다영","(465,435,440,410/426,421/455,460/460,455)*(초/90/BA/항0,0.5,1주)","(>635/610/450/500/550)*(가/90/BA,#4,재원A,재원D,재원E)+(>635/579/626/640)*(가/90/BA/항0,0.5,1,1.5,2주)",,,,,0,0,0,0,,1.2,12.0
2162.0,"건축내외장재용(WPVC,702P 대체) - (CS250612B사용, CX100 0.5%, SV02 2%, TSR5903 5%, SA3 0.2%)",2025-06-24 00:00:00,(WPO100),CS250612B,(CX100/0.5%)(SV02/2%),(TSR5903/5%)(SA3/0.2%),(2)(#4),정주현,"(130,140,92,94)*(초/90/BA)(68)*(초/90/HL),(130/135/140/150)*(항습/90/BA/0.5-2주)","(>235)*(가/90/BA)(>210)*(가/90/HL),(370/420/450/450)*(항습/90/BA/0.5-2주)",,(8일양호)*(BA) / 911M (8일양호)*(BA),,,1,0,0,0,"920B 견본 사양 (양호/양호)*(부착성/BA/HL),(양호/양호)*(후기 박리성/BA/HL)",2.0,4.0
2163.0,"건축내외장재용(WPVC,702P 대체) - (CS250612B사용, CX100 0.75%, SV02 2%, TSR5903 5%, SA3 0.2%)",2025-06-24 00:00:00,(WPO100),CS250612B,(CX100/0.75%)(SV02/2%),(TSR5903/5%)(SA3/0.2%),(2)(#4),정주현,"(87,100,92,76)*(초/90/BA)(60)*(초/90/HL)",(>210)*(가/90/BA)(>188)*(가/90/HL),,(8일양호)*(BA),,,0,0,0,0,"(양호/양호)*(부착성/BA/HL),(양호/양호)*(후기 박리성/BA/HL)",2.0,4.0
2164.0,"건축내외장재용(WPVC,702P 대체) - (CS250612B사용, CX100 0.75%, SV02 1.5%, TSR5903 5%, SA3 0.2%)",2025-06-24 00:00:00,(WPO100),CS250612B,(CX100/0.75%)(SV02/1.5%),(TSR5903/5%)(SA3/0.2%),(2)(#4),정주현,"(84,87)*(초/90/BA)",,,,,,0,0,0,0,너무 쎔 NG,2.0,4.0
2165.0,건축내외장재용(베트남Lixil 알루미늄 프로파일용) 2130 /921(CS lab 합성),2025-06-24 00:00:00,(청색T45),921(CS lab),(CX100/0.4%)(SV02/0.5%),(MTD1501L/15%),(1.2)(#12),이민지,"(550,485)*(초/90/BA)",,(탈리)*(150도15분/BA),(1일탈리)*(BA),,,0,0,0,0,,1.2,12.0
2166.0,건축내외장재용(베트남Lixil 알루미늄 프로파일용) 2130 /921(CS 60kg pilot),2025-06-24 00:00:00,(청색T45),921,(CX100/0.4%)(SV02/0.5%),(MTD1501L/15%),(1.2)(#12),이민지,"(595,555)*(초/90/BA)",,(탈리)*(150도15분/BA),(1일탈리)*(BA),,,0,0,0,0,,1.2,12.0
2167.0,건축내외장재용(베트남Lixil 알루미늄 프로파일용) 2166 + CX100 0.3%,2025-06-24 00:00:00,(청색T45),921,(CX100/0.3%)(SV02/0.5%),(MTD1501L/15%),(1.2)(#12),이민지,"(580,570)*(초/90/BA)",,(탈리)*(150도15분/BA),(1일탈리)*(BA),,,0,0,0,0,,1.2,12.0
2168.0,건축내외장재용(베트남Lixil 알루미늄 프로파일용) 2167 + SV02 1.0%,2025-06-24 00:00:00,(청색T45),921,(CX100/0.3%)(SV02/1.0%),(MTD1501L/15%),(1.2)(#12),이민지,"(595,580)*(초/90/BA)",,(탈리)*(150도15분/BA),(1일탈리)*(BA),,,0,0,0,0,,1.2,12.0
2169.0,건축내외장재용(베트남Lixil 알루미늄 프로파일용) 2167 + SV02 2.0%,2025-06-24 00:00:00,(청색T45),921,(CX100/0.3%)(SV02/2.0%),(MTD1501L/15%),(1.2)(#12),이민지,"(560,565)*(초/90/BA)",,(탈리)*(150도15분/BA),(1일탈리)*(BA),,,0,0,0,0,,1.2,12.0
2171.0,장기물성개선용(919A/약점용점착제)1799-918점착제,2025-06-24 00:00:00,(T45),919,(CX100/2.0%)(SV02/1.5%),(SA3/0.3%),(3)(#3),박다영,"(24,22)*(초/90/BA)",(>105)*(가/90/BA),,,,,0,0,0,0,,3.0,3.0
2170.0,"가공용(SGO453대체)1868, BOPE40",2025-06-24 00:00:00,(BOPE40),919,(CX100/1.2%)(SV02/1.0%),(TSR5903/10%),(2)(#8),이민지,"(152,162)*(초/90/BA)",,,,,,0,0,0,0,,2.0,8.0
2172.0,장기물성개선용(919A/약점용점착제)2171+919기반 CHMA>EMA,2025-06-24 00:00:00,(T45),S250623F,(CX100/2.0%)(SV02/1.5%),(SA3/0.3%),(3)(#3),박다영,"(20,24)*(초/90/BA)",(>80)*(가/90/BA),,,,,0,0,0,0,,3.0,3.0
2173.0,장기물성개선용(919A/약점용점착제)2171+919기반 CHMA>MA,2025-06-24 00:00:00,(T45),S250623G,(CX100/2.0%)(SV02/1.5%),(SA3/0.3%),(3)(#3),박다영,"(46,40)*(초/90/BA)",(>120)*(가/90/BA),,,,,0,0,0,0,,3.0,3.0
2174.0,장기물성개선용(919A/약점용점착제)2171+919기반 CHMA 배제,2025-06-24 00:00:00,(T45),S250623H,(CX100/2.0%)(SV02/1.5%),(SA3/0.3%),(3)(#3),박다영,"(16,18)*(초/90/BA)",(>44)*(가/90/BA),,,,,0,0,0,0,,3.0,3.0
2175.0,건축내외장재용(베트남Lixil 알루미늄 프로파일용) 2166+MTD1501L 5%,2025-06-25 00:00:00,(청색T45),921(1차),(CX100/0.4%)(SV02/0.5%),(MTD1501L/5%),(1.2)(#12),이민지,"(340,335)*(초/90/BA)",,(탈리)*(150도15분/BA),(4일탈리)*(BA),,,0,0,0,0,,1.2,12.0
2176.0,건축내외장재용(베트남Lixil 알루미늄 프로파일용) 2175+SV02 1.0%,2025-06-25 00:00:00,(청색T45),921(1차),(CX100/0.4%)(SV02/1.0%),(MTD1501L/5%),(1.2)(#12),이민지,"(335,315)*(초/90/BA)",,(탈리)*(150도15분/BA),(4일탈리)*(BA),,,0,0,0,0,,1.2,12.0
2177.0,건축내외장재용(베트남Lixil 알루미늄 프로파일용) 2175+SV02 2.0%,2025-06-25 00:00:00,(청색T45),921(1차),(CX100/0.4%)(SV02/2.0%),(MTD1501L/5%),(1.2)(#12),이민지,"(310,290)*(초/90/BA)",,(탈리)*(150도15분/BA),(7일탈리)*(BA),,,0,0,0,0,,1.2,12.0
2178.0,건축내외장재용(베트남Lixil 알루미늄 프로파일용) 2175+CX100 0.5%,2025-06-25 00:00:00,(청색T45),921(1차),(CX100/0.5%)(SV02/0.5%),(MTD1501L/5%),(1.2)(#12),이민지,"(320,305)*(초/90/BA)",,(양호)*(150도15분/BA),(7일탈리)*(BA),,,0,0,0,0,,1.2,12.0
2179.0,건축내외장재용(베트남Lixil 알루미늄 프로파일용) 2178+SV02 1.0%,2025-06-25 00:00:00,(청색T45),921(1차),(CX100/0.5%)(SV02/1.0%),(MTD1501L/5%),(1.2)(#12),이민지,"(300,310)*(초/90/BA)",,(양호)*(150도15분/BA),(7일탈리)*(BA),,,0,0,0,0,,1.2,12.0
2180.0,건축내외장재용(베트남Lixil 알루미늄 프로파일용) 2178+SV02 2.0%,2025-06-25 00:00:00,(청색T45),921(1차),(CX100/0.5%)(SV02/2.0%),(MTD1501L/5%),(1.2)(#12),이민지,"(310,280)*(초/90/BA)",,(양호)*(150도15분/BA),(7일탈리)*(BA),,,0,0,0,0,,1.2,12.0
2181.0,건축내외장재용(베트남Lixil 알루미늄 프로파일용) 2166+MTD1501L 10%,2025-06-25 00:00:00,(청색T45),921(1차),(CX100/0.4%)(SV02/0.5%),(MTD1501L/10%),(1.2)(#12),이민지,"(410,370,435,430,395,410)*(초/90/BA)",,"(탈리,탈리)*(150도15분/BA)","(4일탈리,5일탈리,3일탈리)*(BA)",,,0,0,0,0,,1.2,12.0
2182.0,건축내외장재용(베트남Lixil 알루미늄 프로파일용) 2181+SV02 1.0%,2025-06-25 00:00:00,(청색T45),921(1차),(CX100/0.4%)(SV02/1.0%),(MTD1501L/10%),(1.2)(#12),이민지,"(380,390)*(초/90/BA)",,(탈리)*(150도15분/BA),(4일탈리)*(BA),,,0,0,0,0,,1.2,12.0
2183.0,건축내외장재용(베트남Lixil 알루미늄 프로파일용) 2181+SV02 2.0%,2025-06-25 00:00:00,(청색T45),921(1차),(CX100/0.4%)(SV02/2.0%),(MTD1501L/10%),(1.2)(#12),이민지,"(395,410,410,440)*(초/90/BA)",,"(양호,양호)*(150도15분/BA)","(7일탈리,3일탈리)*(BA)",,,0,0,0,0,,1.2,12.0
2184.0,건축내외장재용(베트남Lixil 알루미늄 프로파일용) 2181+CX100 0.5%,2025-06-25 00:00:00,(청색T45),921(1차),(CX100/0.5%)(SV02/0.5%),(MTD1501L/10%),(1.2)(#12),이민지,"(370,360)*(초/90/BA)",,(탈리)*(150도15분/BA),(4일탈리)*(BA),,,0,0,0,0,,1.2,12.0
2185.0,건축내외장재용(베트남Lixil 알루미늄 프로파일용) 2184+SV02 1.0%,2025-06-25 00:00:00,(청색T45),921(1차),(CX100/0.5%)(SV02/1.0%),(MTD1501L/10%),(1.2)(#12),이민지,"(355,355)*(초/90/BA)",,(양호)*(150도15분/BA),(4일탈리)*(BA),,,0,0,0,0,,1.2,12.0
2186.0,건축내외장재용(베트남Lixil 알루미늄 프로파일용) 2185+SV02+ 1.0%,2025-06-25 00:00:00,(청색T45),921(1차),(CX100/0.5%)(SV02/2.0%),(MTD1501L/10%),(1.2)(#12),이민지,"(365,345)*(초/90/BA)",,(양호)*(150도15분/BA),(4일탈리)*(BA),,,0,0,0,0,,1.2,12.0
2187.0,"건축내외장재용(WPVC,702P 대체) - (S250624G사용, CX100 0.5%, SV02 0.5%, TSR5903 5%)",2025-06-25 00:00:00,(WPO100),S250624G,(CX100/0.5%)(SV02/0.5%),(TSR5903/5%),(2)(#4),정주현,"(122,116)*(초/90/BA)(103)*(초/90/HL)",(>260)*(가/90/BA)(>230)*(가/90/HL),,(8일양호)*(BA),,,1,0,0,0,"911M - (>290/>276)*(가/90/BA/HL), 후기 쎔 NG",2.0,4.0
2188.0,"건축내외장재용(WPVC,702P 대체) - (S250624G사용, CX100 0.5%, SV02 2%, TSR5903 5%, SA3 0.2%)",2025-06-25 00:00:00,(WPO100),S250624G,(CX100/0.5%)(SV02/2.0%),(TSR5903/5%),(2)(#4),정주현,"(95,85)*(초/90/BA)(75)*(초/90/HL)",(>170)*(가/90/BA)(>150)*(가/90/HL),,(8일양호)*(BA),,,0,0,0,0,후기 쎔 NG,2.0,4.0
2189.0,"건축내외장재용(WPVC,702P 대체) - (S250624G사용, CX100 1%, SV02 2%, TSR5903 10%)",2025-06-25 00:00:00,(WPO100),S250624G,(CX100/1%)(SV02/2.0%),(TSR5903/10%),(2)(#4),정주현,"(113,95)*(초/90/BA)(86)*(초/90/HL)",(>160)*(가/90/BA)(>160)*(가/90/HL),,(8일양호)*(BA),,,0,0,0,0,"(양호/양호)*(부착성/BA/HL),(양호/양호)*(후기 박리성/BA/HL)",2.0,4.0
2190.0,"건축내외장재용(WPVC,702P 대체) - (S250624G사용, CX100 0.5%, SV02 2%, TSR5903 10%)",2025-06-25 00:00:00,(WPO100),S250624G,(CX100/0.5%)(SV02/2.0%),(TSR5903/10%),(2)(#4),정주현,"(116,113)*(초/90/BA)(76)*(초/90/HL)",(>180)*(가/90/BA)(>208)*(가/90/HL),,(8일양호)*(BA),,,0,0,0,0,"(양호/양호)*(부착성/BA/HL),(양호/양호)*(후기 박리성/BA/HL)",2.0,4.0
2191.0,"건축내외장재용(WPVC,702P 대체) - (S250624G사용, CX100 0.5%, SV02 2%, TSR5903 10%, SA3 0.2%)",2025-06-25 00:00:00,(WPO100),S250624G,(CX100/0.5%)(SV02/2.0%),(TSR5903/5%)(SA3/0.2%),(2)(#4),정주현,"(70,72)*(초/90/BA)(64)*(초/90/HL)",(>164)*(가/90/BA)(>178)*(가/90/HL),,(8일양호)*(BA),,,1,0,0,0,"(양호/양호/약함)*(부착성/BA/HL/재원),(양호/양호)*(후기 박리성/BA/HL)",2.0,4.0
2192.0,"레이저컷팅용 점착제 개발(메가트레이딩향,250g타겟) 2152 + #10bar + TSR5903 5%",2025-06-26 00:00:00,(G75),920,(CX100/0.4%)(SV02/3%),(TSR5903/5%),(1.2)(#10),노항우,"(295,330)*(초/90/BA)",(>555)*(가/90/BA),,,,,0,0,0,0,,1.2,10.0
2193.0,"레이저컷팅용 점착제 개발(메가트레이딩향,250g타겟) 2152 + CX100 0.8% + TSR5903 5%",2025-06-26 00:00:00,(G75),920,(CX100/0.8%)(SV02/3%),(TSR5903/5%),(1.2)(#12),노항우,"(290,280)*(초/90/BA)",(>495)*(가/90/BA),,,,,0,0,0,0,,1.2,12.0
2194.0,"레이저컷팅용 점착제 개발(메가트레이딩향,250g타겟) 2152 - TSR5903",2025-06-26 00:00:00,(G75),920,(CX100/0.4%)(SV02/3%),,(1.2)(#12),노항우,"(145,146)*(초/90/BA)",(>530)*(가/90/BA),,,,,0,0,0,0,,1.2,12.0
2195.0,"건축내외장재용(베트남Lixil 알루미늄 프로파일용) 2181, BW68",2025-06-26 00:00:00,(BW68),921(1차),(CX100/0.4%)(SV02/0.5%),(MTD1501L/10%),(1.2)(#12),이민지,"(485,485)*(초/90/BA)",,(탈리)*(150도15분/BA),(5일탈리)*(BA),,,0,0,0,0,,1.2,12.0
2196.0,"건축내외장재용(베트남Lixil 알루미늄 프로파일용) 2181 , 사선80mesh",2025-06-26 00:00:00,(청색T45),921(1차),(CX100/0.4%)(SV02/0.5%),(MTD1501L/10%),(1.2)(#10),이민지,"(455,430)*(초/90/BA)",,(탈리)*(150도15분/BA),(3일탈리)*(BA),,,0,0,0,0,,1.2,10.0
2197.0,"건축내외장재용(베트남Lixil 알루미늄 프로파일용) 2196, BW68",2025-06-26 00:00:00,(BW68),921(1차),(CX100/0.4%)(SV02/0.5%),(MTD1501L/10%),(1.2)(#10),이민지,"(505,495)*(초/90/BA)",,(탈리)*(150도15분/BA),(3일탈리)*(BA),,,0,0,0,0,,1.2,10.0
2198.0,"건축내외장재용(베트남Lixil 알루미늄 프로파일용) 2183, BW68",2025-06-26 00:00:00,(BW68),921(1차),(CX100/0.4%)(SV02/2.0%),(MTD1501L/10%),(1.2)(#12),이민지,"(485,475)*(초/90/BA)",,(양호)*(150도15분/BA),(3일탈리)*(BA),,,0,0,0,0,,1.2,12.0
2199.0,"건축내외장재용(베트남Lixil 알루미늄 프로파일용) 2183 , 사선80mesh",2025-06-26 00:00:00,(청색T45),921(1차),(CX100/0.4%)(SV02/2.0%),(MTD1501L/10%),(1.2)(#10),이민지,"(395,435)*(초/90/BA)",,(탈리)*(150도15분/BA),(3일탈리)*(BA),,,0,0,0,0,,1.2,10.0
2200.0,"건축내외장재용(베트남Lixil 알루미늄 프로파일용) 2199, BW68",2025-06-26 00:00:00,(BW68),921(1차),(CX100/0.4%)(SV02/2.0%),(MTD1501L/10%),(1.2)(#10),이민지,"(435,410)*(초/90/BA)",,(탈리)*(150도15분/BA),(3일탈리)*(BA),,,0,0,0,0,,1.2,10.0
2201.0,건축내외장재용(베트남Lixil 알루미늄 프로파일용) 2181+세계화학합성,2025-06-26 00:00:00,(청색T45),S250624H,(CX100/0.4%)(SV02/0.5%),(MTD1501L/10%),(1.2)(#12),이민지,"(485,465.446,447)*(초/90/BA)",,(탈리)*(150도15분/BA),(4일탈리)*(BA),,,0,0,0,0,,1.2,12.0
2202.0,건축내외장재용(베트남Lixil 알루미늄 프로파일용) 2183+세계화학합성,2025-06-26 00:00:00,(청색T45),S250624H,(CX100/0.4%)(SV02/2.0%),(MTD1501L/10%),(1.2)(#12),이민지,"(490,445)*(초/90/BA)",,(양호)*(150도15분/BA),"(3일탈리,3일탈리)*(BA)",,,0,0,0,0,,1.2,12.0
2203.0,건축내외장재용(베트남Lixil 알루미늄 프로파일용) 2181+NDM 0%,2025-06-26 00:00:00,(청색T45),S250617B,(CX100/0.4%)(SV02/0.5%),(MTD1501L/10%),(1.2)(#12),이민지,"(395,380)*(초/90/BA)",,(백탁)*(150도15분/BA),(7일양호)*(BA),,,0,0,0,0,,1.2,12.0
2204.0,건축내외장재용(베트남Lixil 알루미늄 프로파일용) 2183+NDM 0%,2025-06-26 00:00:00,(청색T45),S250617B,(CX100/0.4%)(SV02/2.0%),(MTD1501L/10%),(1.2)(#12),이민지,"(375,375)*(초/90/BA)",,(양호)*(150도15분/BA),(7일양호)*(BA),,,0,0,0,0,,1.2,12.0
2205.0,건축내외장재용(베트남Lixil 알루미늄 프로파일용) 2181+SV02 1.0%,2025-06-27 00:00:00,(청색T45),921(1차),(CX100/0.4%)(SV02/1.0%),(MTD1501L/10%),(1.2)(#12),이민지,"(384,424)*(초/90/BA)",,(탈리)*(150도15분/BA),(4일탈리)*(BA),,,0,0,0,0,,1.2,12.0
2206.0,"건축내외장재용(베트남Lixil 알루미늄 프로파일용) 2181, 921(2차 pilot)",2025-06-27 00:00:00,(청색T45),921(2차),(CX100/0.4%)(SV02/0.5%),(MTD1501L/10%),(1.2)(#12),이민지,"(429,411,460,446,410,384,423,430,415,370,365,400,420)*(초/90/BA)","(>탈리,양호)*(가:60도1일/90/BA)","(탈리,탈리,탈리/탈리/양호,양호)*(150도15분,80도3시간,60도1일/BA)","(1일탈리,3일탈리,3일탈리,3일탈리,6일탈리,1일탈리,2일탈리,4일탈리)*(BA)",,,0,0,0,0,,1.2,12.0
2207.0,건축내외장재용(베트남Lixil 알루미늄 프로파일용) 2206+SV02 1.0%,2025-06-27 00:00:00,(청색T45),921(2차),(CX100/0.4%)(SV02/1.0%),(MTD1501L/10%),(1.2)(#12),이민지,"(395,399,490,480,453,442)*(초/90/BA)",,"(탈리,탈리)*(150도15분/BA)(양호)*(60도1일/BA)","(1일탈리,4일탈리,3일탈리,1일탈리)*(BA)",,,0,0,0,0,,1.2,12.0
2208.0,건축내외장재용(베트남Lixil 알루미늄 프로파일용) 2201+SV02 1.0%,2025-06-27 00:00:00,(청색T45),S250624H,(CX100/0.4%)(SV02/1.0%),(MTD1501L/10%),(1.2)(#12),이민지,"(436,449)*(초/90/BA)",,(탈리)*(150도15분/BA),(4일탈리)*(BA),,,0,0,0,0,,1.2,12.0
2209.0,건축내외장재용(베트남Lixil 알루미늄 프로파일용) 2181+SV02 0.75%,2025-06-30 00:00:00,(청색T45),921(1차),(CX100/0.4%)(SV02/0.75%),(MTD1501L/10%),(1.2)(#12),이민지,"(490,480)*(초/90/BA)",,(탈리)*(150도15분/BA)(양호)*(60도1일/BA),(1일탈리)*(BA),,,0,0,0,0,,1.2,12.0
2210.0,"건축내외장재용(베트남Lixil 알루미늄 프로파일용) 2209+921(2차 pilot, Sample)",2025-06-30 00:00:00,(청색T45),"921(2차),sample",(CX100/0.4%)(SV02/0.75%),(MTD1501L/10%),(1.2)(#12),이민지,"(510,465)*(초/90/BA)",,(탈리)*(150도15분/BA)(양호)*(60도1일/BA),(1일탈리)*(BA),,,0,0,0,0,,1.2,12.0
2211.0,건축내외장재용(베트남Lixil 알루미늄 프로파일용) 2209+세계화학합성,2025-06-30 00:00:00,(청색T45),S250624H,(CX100/0.4%)(SV02/0.75%),(MTD1501L/10%),(1.2)(#12),이민지,"(580,510)*(초/90/BA)",,(탈리)*(150도15분/BA)(양호)*(60도1일/BA),(6일탈리)*(BA),,,0,0,0,0,,1.2,12.0
2212.0,건축내외장재용(베트남Lixil 알루미늄 프로파일용) 2207+SV02 1.25%,2025-06-30 00:00:00,(청색T45),"921(2차),sample",(CX100/0.4%)(SV02/1.25%),(MTD1501L/10%),(1.2)(#12),이민지,"(445,415,392,398,476,463)*(초/90/BA)",,"(탈리,탈리)*(150도15분/BA)(양호)*(60도1일/BA)","(3일탈리,6일탈리,6일탈리)*(BA)",,,0,0,0,0,,1.2,12.0
2213.0,건축내외장재용(베트남Lixil 알루미늄 프로파일용) 2207+SV02 1.50%,2025-06-30 00:00:00,(청색T45),"921(2차),sample",(CX100/0.4%)(SV02/1.50%),(MTD1501L/10%),(1.2)(#12),이민지,"(456,448,430,440)*(초/90/BA)",,"(탈리)*(150도15분/BA)(양호,탈리)*(60도1일/BA)","(3일탈리,5일탈리)*(BA)",,,0,0,0,0,,1.2,12.0
2214.0,건축내외장재용(베트남Lixil 알루미늄 프로파일용) 2206+MTD1501L 8.5%,2025-06-30 00:00:00,(청색T45),"921(2차),sample",(CX100/0.4%)(SV02/0.5%),(MTD1501L/8.5%),(1.2)(#12),이민지,"(420,420)*(초/90/BA)",,(탈리)*(150도15분/BA)(양호)*(60도1일/BA),(6일탈리)*(BA),,,0,0,0,0,,1.2,12.0
2215.0,건축내외장재용(베트남Lixil 알루미늄 프로파일용) 2206+MTD1501L 7.5%,2025-06-30 00:00:00,(청색T45),"921(2차),sample",(CX100/0.4%)(SV02/0.5%),(MTD1501L/7.5%),(1.2)(#12),이민지,"(376,360)*(초/90/BA)",,(탈리)*(150도15분/BA)(양호)*(60도1일/BA),(2일탈리)*(BA),,,0,0,0,0,,1.2,12.0
2217.0,레이저컷팅용 점착제 개발(911기반 MMA 4.5%)2157+G115 원단 적용,2025-06-30 00:00:00,(G115),920,(CX100/0.4%)(SV02/3%),(MTD1501L/10%),(1.2)(#12),노항우,"(441,433,435,393/505,537/490,480/530,510/495,480)*(초/90/BA/항0,0.5,1,1.5,2주)","(>631/660/685/715/655)*(가/90/BA/항0,0.5,1,1.5,2주)",,,,,0,0,0,0,,1.2,12.0
2218.0,"견본 이상 검증 (918D #120, SGO-113A 대체, 저점착력)",2025-06-30 00:00:00,(T45),918,(CX100/3.5%)(SV02/2%),(TSR5903/10%)(SA3/0.3%),(3.5)(#8),정주현,"(96,94,98)*(초/90/BA)",,,,,,0,0,0,0,,3.5,8.0
