Repository: HyunchanAn/SG_DB

# SG_DB: 세계화학공업(주) 데이터 자산 및 모델 가중치 저장소

## 1. 개요
`SG_DB`는 SG_proj 파이프라인의 모든 시스템 모듈(001~015)에서 참조하는 마스터 데이터 웨어하우스(Data Warehouse)입니다. 
기존 `SG_proj_004` 모듈 내에 혼재되어 있던 원본 데이터(`raw_data`)와 데이터베이스 클러스터를 안전하게 보호하고 물리적으로 분리하기 위해 구축되었습니다.

> [!WARNING]
> 본 레포지토리는 Public으로 공개되지만, 보안 정책에 따라 실제 데이터가 담긴 `raw_data/` 폴더와 `postgres_data/` 바이너리 파일들은 `.gitignore`를 통해 업로드되지 않도록 차단되어 있습니다.
> 시스템을 처음 구축하는 개발자는 관리자에게 별도로 데이터 자산을 인계받아 이 폴더 내에 배치해야 합니다.

## 3. 원본 데이터 세부 명세 (`raw_data`)

`raw_data/` 디렉토리에는 AI 모델 학습(001 모듈) 및 DB 구축(004 모듈)의 근간이 되는 수년 치의 비정형/정형 데이터가 총망라되어 보관되어 있습니다.

1. **핵심 실험 데이터베이스 (합성 및 도포 이력)**
   - `데이터베이스 기반 자료/`: 23년 9월부터 현재까지 누적된 반기별 실험 결과(Lab 합성, Lab 도포, 견본, 양산품) 엑셀 시트 23종.

File: parsed_data/final_lab_coating.csv (part 17 of 19)
Lab 일련번호,분류,도포 날짜,원단,점착제,경화제,첨가제,도포량,작업자,점착력,가열압착,내열성,내후성,내습성,야외폭로,가공/유지력,절곡,레이저컷팅,내충격성,비고,도포두께_um,바코터번호
2395.0,"건축내외장재용(WPVC,702P 대체) - (S250709C)-(TSR/10%,CX100/0.5%,SV02/2%)",2025-07-16 00:00:00,(WPO100),S250709C,(CX100/0.5%)(SV02/2.0%),(TSR5903/10%),(2)(#4),정주현,"(94,86)*(초/90/BA),(50)*(초/90/HL)","(>196)*(가/90/BA),(>151)*(가/90/HL)",,(12일 양호)*(BA),,,0,0,0,0,,2.0,4.0
2396.0,"건축내외장재용(WPVC,702P 대체) - (921 적용 검토)-(TSR/10%,CX100/2%,SV02/2%)",2025-07-16 00:00:00,(WPO100),921(2차),(CX100/2%)(SV02/2.0%),(TSR5903/10%),(2)(#4),정주현,"(113,120)*(초/90/BA),(78)*(초/90/HL)","(>186)*(가/90/BA),(>150)*(가/90/HL)",,(12일 양호)*(BA),,,0,0,0,0,,2.0,4.0
2397.0,일반보호용(도림통산이물제거용)918G사선150 (1793재현),2025-07-17 00:00:00,(T38/T38),918,(CX100/3%),,(6)(#3),박다영,"(55,55)*(초/90/BA)",,,,,,0,0,0,0,,6.0,3.0
2398.0,일반보호용(도림통산이물제거용)2397+CX100/2.75%,2025-07-17 00:00:00,(T38/T38),918,(CX100/2.75%),,(6)(#3),박다영,"(50,50)*(초/90/BA)",,,,,,0,0,0,0,,6.0,3.0
2399.0,일반보호용(도림통산이물제거용)2397+CX100/2.5%,2025-07-17 00:00:00,(T38/T38),918,(CX100/2.5%),,(6)(#3),박다영,"(50,50)*(초/90/BA)",,,,,,0,0,0,0,,6.0,3.0
2400.0,건축내외장재용(SGE-945BF 대체)베트남 SGE-943 품질 대응,2025-07-17 00:00:00,(T45/T45),913,(CX100/1.3%),(TSR5903/5%),(2.7)(#8),박다영,"(220,245)*(초/90/BA)",(>320)*(가/90/BA),,,,,0,0,0,0,,2.7,8.0
2401.0,건축내외장재용(SGE-945BF 대체)2265+919적용+CX100/0.6%,2025-07-17 00:00:00,(BW68/BW68),919,(CX100/0.6%),(TSR5903/5%),(2.7)(#8),박다영,"(150,145)*(초/90/BA)",(>180)*(가/90/BA),,,,,0,0,0,1,,2.7,8.0
2402.0,건축내외장재용(SGE-945BF 대체)2401+SV02/1%,2025-07-17 00:00:00,(BW68/BW68),919,(CX100/0.6%)(SV02/1%),(TSR5903/5%),(2.7)(#8),박다영,"(135,135)*(초/90/BA)",(>190)*(가/90/BA),,,,,0,0,0,1,,2.7,8.0
2403.0,"약점용(SGE-403,SGO-103A대체/MMA40%+AA5%+저고형분)2341+TSR5903/10%",2025-07-17 00:00:00,(T45),S250710G,(CX100/7.5%)(SV02/2%),(TSR5903/10%)(SA3/0.3%),(10)(#3),박다영,"(6,10)*(초/90/BA)",(>105)*(가/90/BA),,,,,0,0,0,0,,10.0,3.0
2404.0,"약점용(SGE-403,SGO-103A대체/MMA40%+AA5%+저고형분)2341+TSR5903/20%",2025-07-17 00:00:00,(T45),S250710G,(CX100/7.5%)(SV02/2%),(TSR5903/20%)(SA3/0.3%),(10)(#3),박다영,"(10,8)*(초/90/BA)",(>65)*(가/90/BA),,,,,0,0,0,0,,10.0,3.0
2405.0,"필름 검증 (Lab B/W [ 신규 안료 ], 913A 사선120)(투명 필름 이형)",2025-07-17 00:00:00,(Lab BW/투명),913,(CX100/1.3%),,(2.7)(#8),정주현,(180)*(초/90/BA),,,,,,0,0,0,0,,2.7,8.0
2406.0,"필름 검증 (Lab B/W [ 신규 안료 ], 913A 사선120)(Lab B/W 필름 이형)",2025-07-17 00:00:00,(Lab BW/Lab BW),913,(CX100/1.3%),,(2.7)(#8),정주현,(180)*(초/90/BA),,,,,,0,0,0,0,,2.7,8.0
2407.0,"필름 검증 (삼동 B/W [ 신규 안료 ], 913A 사선120)(투명 필름 이형)",2025-07-17 00:00:00,(삼동 BW/투명),913,(CX100/1.3%),,(2.7)(#8),정주현,(180)*(초/90/BA),,,,,,0,0,0,0,,2.7,8.0
2408.0,"필름 검증 (삼동 B/W [ 신규 안료 ], 913A 사선120)(삼동 B/W 필름 이형)",2025-07-17 00:00:00,(삼동 BW/삼동 BW),913,(CX100/1.3%),,(2.7)(#8),정주현,(140)*(초/90/BA),,,,,,0,0,0,0,,2.7,8.0
2409.0,"건축내외장재용(DCM 알루미늄 복합판넬용)2286, BW68-개선1차로 덮기",2025-07-17 00:00:00,(BW68-개선1차/BW68-개선1차),921(2차),(CX100/0.5%)(SV02/2.0%),(MTD1501L/20%),(2)(#8),이민지,"(415,437)*(초/90/BA)",,,,,,0,0,0,0,,2.0,8.0
2410.0,"건축내외장재용(DCM 알루미늄 복합판넬용)2409, 919 적용",2025-07-17 00:00:00,(BW68-개선1차/BW68-개선1차),919,(CX100/0.5%)(SV02/2.0%),(MTD1501L/20%),(2)(#8),이민지,"(278,282)*(초/90/BA)",,,,,,0,0,0,0,,2.0,8.0
2411.0,"건축내외장재용(DCM 알루미늄 복합판넬용)2409, MTD1501L 10%",2025-07-17 00:00:00,(BW68-개선1차/BW68-개선1차),921(2차),(CX100/0.5%)(SV02/2.0%),(MTD1501L/10%),(2)(#8),이민지,"(285,297)*(초/90/BA)",,,,,,0,0,0,0,,2.0,8.0
2412.0,"건축내외장재용(DCM 알루미늄 복합판넬용)2411, CX100 0.7%",2025-07-17 00:00:00,(BW68-개선1차/BW68-개선1차),921(2차),(CX100/0.7%)(SV02/2.0%),(MTD1501L/10%),(2)(#8),이민지,"(221,249)*(초/90/BA)",,,,,,0,0,0,0,,2.0,8.0
2413.0,"건축내외장재용(DCM 알루미늄 복합판넬용)2411, CX100 1.0%",2025-07-17 00:00:00,(BW68-개선1차/BW68-개선1차),921(2차),(CX100/1.0%)(SV02/2.0%),(MTD1501L/10%),(2)(#8),이민지,"(165,170)*(초/90/BA)",,,,,,0,0,0,0,,2.0,8.0
2414.0,"건축내외장재용(LX 하우시스 창호용) 2273, WPO45 덮기",2025-07-17 00:00:00,(WPO45/(WPO45),921(2차),(CX100/0.4%)(SV02/0.5%),(MTD1501L/10%),(1.2)(#12),이민지,"(389,351)*(초/90/BA)",,,,,,0,0,0,0,,1.2,12.0
2415.0,"건축내외장재용(LX 하우시스 창호용) 2273, WPO45_200:1 덮기",2025-07-17 00:00:00,(WPO45/(WPO45_200:1),921(2차),(CX100/0.4%)(SV02/0.5%),(MTD1501L/10%),(1.2)(#12),이민지,(343.344)*(초/90/BA),,,,,,0,0,0,0,,1.2,12.0
2416.0,"건축내외장재용(LX 하우시스 창호용) 2232, WPO45 덮기",2025-07-17 00:00:00,(WPO45/(WPO45),921(2차),(CX100/0.5%)(SV02/2.0%),(MTD1501L/20%),(1.2)(#12),이민지,"(494,461)*(초/90/BA)",,,,,,0,0,0,0,,1.2,12.0
2417.0,"건축내외장재용(LX 하우시스 창호용) 2232, WPO45_200:1 덮기",2025-07-17 00:00:00,(WPO45/(WPO45_200:1),921(2차),(CX100/0.5%)(SV02/2.0%),(MTD1501L/20%),(1.2)(#12),이민지,"(478,402)*(초/90/BA)",,,,,,0,0,0,0,,1.2,12.0
2418.0,"건축내외장재용(WPVC,702P 대체) - (S250717F 검토)-(TSR/10%,CX100/1%,SV02/2%)",2025-07-18 00:00:00,(WPO100),S250717F,(CX100/1%)(SV02/2.0%),(TSR5903/10%),(2)(#4),정주현,"(86,86)*(초/90/BA),(68,84)*(초/90/HL)",,,,,,0,0,0,0,,2.0,4.0
2419.0,"건축내외장재용(WPVC,702P 대체) - (S250717F 검토)-(TSR/10%,CX100/2%,SV02/2%)",2025-07-18 00:00:00,(WPO100),S250717F,(CX100/2%)(SV02/2.0%),(TSR5903/10%),(2)(#4),정주현,"(53,85)*(초/90/BA),(34,39)*(초/90/HL)",,,,,,0,0,0,0,,2.0,4.0
2420.0,"건축내외장재용(WPVC,702P 대체) - (S250717G 검토)-(TSR/10%,CX100/1%,SV02/2%)",2025-07-18 00:00:00,(WPO100),S250717G,(CX100/1%)(SV02/2.0%),(TSR5903/10%),(2)(#4),정주현,"(60,61)*(초/90/BA),(45,50)*(초/90/HL)",,,,,,0,0,0,0,,2.0,4.0
2421.0,"건축내외장재용(WPVC,702P 대체) - (S250717G 검토)-(TSR/10%,CX100/2%,SV02/2%)",2025-07-18 00:00:00,(WPO100),S250717G,(CX100/2%)(SV02/2.0%),(TSR5903/10%),(2)(#4),정주현,"(69 ,78)*(초/90/BA),(40,35)*(초/90/HL)",,,,,,0,0,0,0,,2.0,4.0
2422.0,"건축내외장재용(WPVC,702P 대체) - (S250717H 검토)-(TSR/10%,CX100/1%,SV02/2%)",2025-07-18 00:00:00,(WPO100),S250717H,(CX100/1%)(SV02/2.0%),(TSR5903/10%),(2)(#4),정주현,"(97,100)*(초/90/BA),(86,80)*(초/90/HL)",,,,,,0,0,0,0,,2.0,4.0
2423.0,"건축내외장재용(WPVC,702P 대체) - (S250717H 검토)-(TSR/10%,CX100/2%,SV02/2%)",2025-07-18 00:00:00,(WPO100),S250717H,(CX100/2%)(SV02/2.0%),(TSR5903/10%),(2)(#4),정주현,"(60,87 )*(초/90/BA),(53,46)*(초/90/HL)",,,,,,0,0,0,0,,2.0,4.0
2424.0,"가공용(476PH 대체) - (S250717E 검토)-(TSR/17%,CX100/1.75%,SV02/2%)",2025-07-18 00:00:00,(T75),S250717E,(CX100/1.75%)(SV02/2.0%),(MTD1501L/17%),(2)(#8),정주현,"(240,265,140,185)*(초/90/BA)",(>280)*(가/90/BA),(양호)*(150도15분/BA),,,,0,0,0,0,,2.0,8.0
2425.0,"가공용(476PH 대체) - (918 기준)-(TSR/17%,CX100/1.75%,SV02/2%)",2025-07-18 00:00:00,(T75),918,(CX100/1.75%)(SV02/2.0%),(MTD1501L/17%),(2)(#8),정주현,"(205,200,170,160)*(초/90/BA)",(>320)*(가/90/BA),(양호)*(150도15분/BA),,,,0,0,0,0,,2.0,8.0
2426.0,건축내외장재용(945BF/4233 대체/913D)2265+919적용+SV02/1%+TSR5903/10%+2배합,2025-07-18 00:00:00,(BW68/BW68),919,(CX100/1%)(SV02/1%),(TSR5903/10%),(2)(#8),박다영,"(170,170)*(초/90/BA)","(>205,180)*(가/90/BA)",,,,,0,0,0,1,,2.0,8.0
2427.0,건축내외장재용(945BF/4233 대체/913D)2265+919적용+SV02/1%+MTD1501L/10%+2배합,2025-07-18 00:00:00,(BW68/BW68),919,(CX100/1%)(SV02/1%),(MTD1501L/10%),(2)(#8),박다영,"(170,160)*(초/90/BA)",(>210)*(가/90/BA),,,,,0,0,0,1,,2.0,8.0
2428.0,건축내외장재용(945BF/4233 대체/913D)2265+919적용+SV02/1%+TSR5903/15%+2배합,2025-07-18 00:00:00,(BW68/BW68),919,(CX100/1%)(SV02/1%),(TSR5903/15%),(2)(#8),박다영,"(180,205)*(초/90/BA)","(>250,215)*(가/90/BA)",,,,,0,0,0,1,,2.0,8.0
2429.0,건축내외장재용(945BF/4233 대체/913D)2265+919적용+SV02/1%+MTD1501L/15%+2배합,2025-07-18 00:00:00,(BW68/BW68),919,(CX100/1%)(SV02/1%),(MTD1501L/15%),(2)(#8),박다영,"(175,155)*(초/90/BA)",(>255)*(가/90/BA),,,,,0,0,0,1,,2.0,8.0
2430.0,기초실험(과제용/SGE-942사양)911A사선120A목,2025-07-18 00:00:00,(T45),911,(CX100/0.9%),,(2.7)(#8),박다영,"(145,160)*(초/90/BA)",(>250)*(가/90/BA),,,,,0,0,0,0,,2.7,8.0
2431.0,기초실험(과제용/SGE-942사양)2428+911기반 MMA>MEDOL-10 변경,2025-07-18 00:00:00,(T45),S250704G,(CX100/0.9%),,(2.7)(#8),박다영,"(145,140)*(초/90/BA)",(>380)*(가/90/BA),,,,,0,0,0,0,,2.7,8.0
2432.0,기초실험(과제용/SGE-942사양)2428+911기반 MMA>EA 변경,2025-07-18 00:00:00,(T45),S250704H,(CX100/0.9%),,(2.7)(#8),박다영,"(140,135)*(초/90/BA)",(>380)*(가/90/BA),,,,,0,0,0,0,,2.7,8.0
2433.0,"건축내외장재용(DCM 알루미늄 복합판넬용) 2413, sj도포",2025-07-18 00:00:00,(BW68-개선1차),921,(CX100/1%)(SV02/2.0%),(MTD1501L/10%),(2)(#8),양성준,"(282,292)*(초/90/BA)",,(양호)*(150도15분/BA),,,,0,0,0,0,,2.0,8.0
2434.0,건축내외장재용(DCM 알루미늄 복합판넬용) 2433+CX100 1.5%,2025-07-18 00:00:00,(BW68-개선1차),921,(CX100/1.5%)(SV02/2.0%),(MTD1501L/10%),(2)(#8),양성준,"(251,214)*(초/90/BA)",,(양호)*(150도15분/BA),,,,0,0,0,0,,2.0,8.0
2435.0,건축내외장재용(DCM 알루미늄 복합판넬용) 2433+CX100 2.0%,2025-07-18 00:00:00,(BW68-개선1차),921,(CX100/2%)(SV02/2.0%),(MTD1501L/10%),(2)(#8),양성준,"(179,170)*(초/90/BA)",,(양호)*(150도15분/BA),,,,0,0,0,0,,2.0,8.0
2436.0,건축내외장재용(DCM 알루미늄 복합판넬용) 2411+4배합,2025-07-18 00:00:00,(BW68-개선1차),921,(CX100/0.5%)(SV02/2.0%),(MTD1501L/10%),(4)(#8),양성준,"(233,260)*(초/90/BA)",,(양호)*(150도15분/BA),,,,0,0,0,0,,4.0,8.0
2437.0,건축내외장재용(DCM 알루미늄 복합판넬용) 2436+CX100 1.0%,2025-07-18 00:00:00,(BW68-개선1차),921,(CX100/1%)(SV02/2.0%),(MTD1501L/10%),(4)(#8),양성준,"(280,248)*(초/90/BA)",,(양호)*(150도15분/BA),,,,0,0,0,0,,4.0,8.0
2438.0,건축내외장재용(DCM 알루미늄 복합판넬용) 2410+MTD 10%,2025-07-18 00:00:00,(BW68-개선1차),919,(CX100/0.5%)(SV02/2.0%),(MTD1501L/10%),(2)(#8),양성준,"(345,305)*(초/90/BA)",,(양호)*(150도15분/BA),,,,0,0,0,0,,2.0,8.0
2439.0,건축내외장재용(DCM 알루미늄 복합판넬용) 2438+CX100  1.0%,2025-07-18 00:00:00,(BW68-개선1차),919,(CX100/1%)(SV02/2.0%),(MTD1501L/10%),(2)(#8),양성준,"(253,274)*(초/90/BA)",,(양호)*(150도15분/BA),,,,0,0,0,0,,2.0,8.0
2440.0,"건축내외장재용(WPVC,702P 대체) - (913검토 - TSR5903 5%, CX100 1.5% 사선120)",2025-07-21 00:00:00,(WPO100),913,(CX100/1.5%),(TSR5903/5%),(2)(#4),정주현,"(165,175)*(초/90/BA),(137,170)*(초/90/HL)","(>347)*(가/90/BA),(>308)*(가/90/HL)",,(14일백탁)*(BA),,,0,0,0,0,"내충격 양호 : 40,41,42,43,44,45,46,47,50,54",2.0,4.0
2441.0,"건축내외장재용(WPVC,702P 대체) - (913검토 - TSR5903 10%, CX100 1.5% 사선120)",2025-07-21 00:00:00,(WPO100),913,(CX100/1.5%),(TSR5903/10%),(2)(#4),정주현,"(205,228)*(초/90/BA),(180,159)*(초/90/HL)","(>383)*(가/90/BA),(>340)*(가/90/HL)",,(14일양호)*(BA),,,0,0,0,0,"유지력 양호(911M,920B 기준) : 40,41,42,43,44,45,46,47",2.0,4.0
2442.0,"건축내외장재용(WPVC,702P 대체) - (913검토 - TSR5903 5%, CX100 1.5%, SV02 2% 사선120)",2025-07-21 00:00:00,(WPO100),913,(CX100/1.5%)(SV02/2.0%),(TSR5903/5%),(2)(#4),정주현,"(147,157)*(초/90/BA),(89,104)*(초/90/HL)","(>306)*(가/90/BA),(>290)*(가/90/HL)",,(14일양호)*(BA),,,0,0,0,0,"HL초기 부착성 : 41,43,44,45,46,47,51,52,53,54",2.0,4.0
2443.0,"건축내외장재용(WPVC,702P 대체) - (913검토 - TSR5903 10%, CX100 1.5%, SV02 2% 사선120)",2025-07-21 00:00:00,(WPO100),913,(CX100/1.5%)(SV02/2.0%),(TSR5903/10%),(2)(#4),정주현,"(157,186)*(초/90/BA),(119,140)*(초/90/HL)","(>320)*(가/90/BA),(>356)*(가/90/HL)",,(14일백탁)*(BA),,,0,0,0,0,"후기박리성양호(920B보다) : 41,42,43,46,47,48,49,50,51,52,53,54,55",2.0,4.0
2444.0,"건축내외장재용(WPVC,702P 대체) - (913검토 - TSR5903 5%, CX100 1.5% 사선100)",2025-07-21 00:00:00,(WPO100),913,(CX100/1.5%),(TSR5903/5%),(2)(#6),정주현,"(243,239)*(초/90/BA),(208,228)*(초/90/HL)","(>376)*(가/90/BA),(>319)*(가/90/HL)",,(14일백탁)*(BA),,,0,0,0,0,,2.0,6.0
2445.0,"건축내외장재용(WPVC,702P 대체) - (913검토 - TSR5903 10%, CX100 1.5% 사선100)",2025-07-21 00:00:00,(WPO100),913,(CX100/1.5%),(TSR5903/10%),(2)(#6),정주현,"(289,280)*(초/90/BA),(224,235)*(초/90/HL)","(>416)*(가/90/BA),(>398)*(가/90/HL)",,(14일백탁)*(BA),,,0,0,0,0,"위 4가지 물성 모두 만족하는 사양 : 43,46,47,52",2.0,6.0
2446.0,"건축내외장재용(WPVC,702P 대체) - (913검토 - TSR5903 5%, CX100 1.5%, SV02 2% 사선100)",2025-07-21 00:00:00,(WPO100),913,(CX100/1.5%)(SV02/2.0%),(TSR5903/5%),(2)(#6),정주현,"(200,196)*(초/90/BA),(171,183)*(초/90/HL)","(>314)*(가/90/BA),(>318)*(가/90/HL)",,(14일양호)*(BA),,,0,0,0,0,,2.0,6.0
2447.0,"건축내외장재용(WPVC,702P 대체) - (913검토 - TSR5903 10%, CX100 1.5%, SV02 2% 사선100)",2025-07-21 00:00:00,(WPO100),913,(CX100/1.5%)(SV02/2.0%),(TSR5903/10%),(2)(#6),정주현,"(232,249)*(초/90/BA),(169,189)*(초/90/HL)","(>392)*(가/90/BA),(>378)*(가/90/HL)",,(14일양호)*(BA),,,0,0,0,0,,2.0,6.0
2448.0,"건축내외장재용(WPVC,702P 대체) - (913+HDDA검토 - TSR5903 5%, CX100 1% 사선120)",2025-07-21 00:00:00,(WPO100),S250709A,(CX100/1.0%),(TSR5903/5%),(2)(#4),정주현,"(142,130)*(초/90/BA),(55,54)*(초/90/HL)","(>267)*(가/90/BA),(>210)*(가/90/HL)",,(14일양호)*(BA),,,0,0,0,0,,2.0,4.0
2449.0,"건축내외장재용(WPVC,702P 대체) - (913+HDDA검토 - TSR5903 10%, CX100 1% 사선120)",2025-07-21 00:00:00,(WPO100),S250709A,(CX100/1.0%),(TSR5903/10%),(2)(#4),정주현,"(168,157)*(초/90/BA),(99,71)*(초/90/HL)","(>282)*(가/90/BA),(>232)*(가/90/HL)",,(14일양호)*(BA),,,0,0,0,0,,2.0,4.0
2450.0,"건축내외장재용(WPVC,702P 대체) - (913+HDDA검토 - TSR5903 5%, CX100 1%, SV02 2% 사선120)",2025-07-21 00:00:00,(WPO100),S250709A,(CX100/1%)(SV02/2.0%),(TSR5903/5%),(2)(#4),정주현,"(105,86)*(초/90/BA),(49,41)*(초/90/HL)","(>195)*(가/90/BA),(>162)*(가/90/HL)",,(14일양호)*(BA),,,0,0,0,0,,2.0,4.0
2451.0,"건축내외장재용(WPVC,702P 대체) - (913+HDDA검토 - TSR5903 10%, CX100 1%, SV02 2% 사선120)",2025-07-21 00:00:00,(WPO100),S250709A,(CX100/1%)(SV02/2.0%),(TSR5903/10%),(2)(#4),정주현,"(117,110)*(초/90/BA),(67,64)*(초/90/HL)","(>206)*(가/90/BA),(>172)*(가/90/HL)",,(14일양호)*(BA),,,0,0,0,0,,2.0,4.0
2452.0,"건축내외장재용(WPVC,702P 대체) - (913+HDDA검토 - TSR5903 5%, CX100 1% 사선100)",2025-07-21 00:00:00,(WPO100),S250709A,(CX100/1%),(TSR5903/5%),(2)(#6),정주현,"(164,165)*(초/90/BA),(140,97)*(초/90/HL)","(>282)*(가/90/BA),(>246)*(가/90/HL)",,(14일양호)*(BA),,,0,0,0,0,,2.0,6.0
2453.0,"건축내외장재용(WPVC,702P 대체) - (913+HDDA검토 - TSR5903 10%, CX100 1% 사선100)",2025-07-21 00:00:00,(WPO100),S250709A,(CX100/1%),(TSR5903/10%),(2)(#6),정주현,"(194,143)*(초/90/BA),(121,158)*(초/90/HL)","(>317)*(가/90/BA),(>264)*(가/90/HL)",,(14일양호)*(BA),,,0,0,0,0,,2.0,6.0
2454.0,"건축내외장재용(WPVC,702P 대체) - (913+HDDA검토 - TSR5903 5%, CX100 1%, SV02 2% 사선100)",2025-07-21 00:00:00,(WPO100),S250709A,(CX100/1%)(SV02/2.0%),(TSR5903/5%),(2)(#6),정주현,"(126,145)*(초/90/BA),(96,115)*(초/90/HL)","(>197)*(가/90/BA),(>280)*(가/90/HL)",,(14일백탁)*(BA),,,0,0,0,0,(BA)702P>121 / 701B>124 / 911M>266 / 920B>390,2.0,6.0
2455.0,"건축내외장재용(WPVC,702P 대체) - (913+HDDA검토 - TSR5903 10%, CX100 1%, SV02 2% 사선100)",2025-07-21 00:00:00,(WPO100),S250709A,(CX100/1%)(SV02/2.0%),(TSR5903/10%),(2)(#6),정주현,"(163,170)*(초/90/BA),(120,142)*(초/90/HL)","(>209)*(가/90/BA),(>249)*(가/90/HL)",,(14일양호)*(BA),,,0,0,0,0,(HL)702P>85 / 701B>106 / 911M>265 / 920B>390,2.0,6.0
2456.0,"건축내외장재용(LX 하우시스 창호용) 2232, WPO58(개선)",2025-07-21 00:00:00,(WPO58개선),921,(CX100/0.5%)(SV02/2.0%),(MTD1501L/20%),(1.2)(#12),이민지,"(583,577)*(초/90/BA)",,"(백탁/백탁)*(150도15분,80도3시간/BA)",(7일탈리)*(BA),,,0,0,0,0,,1.2,12.0
2457.0,가공용(476PH 대체) 920B,2025-07-21 00:00:00,(T75),920,(CX100/0.5%)(SV02/2.0%),(TSR5903/5%)(SA3/0.2%),(2)(#8),이민지,"(147,170)*(초/90/BA)",,(양호)*(150도15분/BA),,,,0,0,0,0,,2.0,8.0
2458.0,가공용(476PH 대체) 920C,2025-07-21 00:00:00,(T75),920,(CX100/0.8%)(SV02/2%),(MTD1501L/10%),(1.2)(#8),이민지,"(305,324)*(초/90/BA)",,(양호)*(150도15분/BA),,,,0,0,0,0,,1.2,8.0
2459.0,건축내외장재용(DCM 알루미늄 복합판넬용)920B,2025-07-21 00:00:00,(BW68-개선1차),920,(CX100/0.5%)(SV02/2.0%),(TSR5903/5%)(SA3/0.2%),(2)(#8),이민지,"(126,135)*(초/90/BA)",,(백탁)*(150도15분/BA),,,,0,0,0,0,,2.0,8.0
2460.0,건축내외장재용(DCM 알루미늄 복합판넬용)920B/BW68-개선1차로 덮기,2025-07-21 00:00:00,(BW68-개선1차)/(BW68-개선1차),920,(CX100/0.5%)(SV02/2.0%),(TSR5903/5%)(SA3/0.2%),(2)(#8),이민지,"(134,134,128,124)*(초/90/BA)",,(백탁)*(150도15분/BA),,,,0,0,0,0,,2.0,8.0
2461.0,건축내외장재용(DCM 알루미늄 복합판넬용)2436/BW68-개선1차로 덮기,2025-07-21 00:00:00,(BW68-개선1차)/(BW68-개선1차),921,(CX100/0.5%)(SV02/2.0%),(MTD1501L/10%),(4)(#8),이민지,"(175,159,162,168)*(초/90/BA)",,(양호)*(150도15분/BA),(7일양호)*(BA),,,0,0,0,0,,4.0,8.0
2462.0,건축내외장재용(DCM 알루미늄 복합판넬용)2438/BW68-개선1차로 덮기,2025-07-21 00:00:00,(BW68-개선1차)/(BW68-개선1차),919,(CX100/0.5%)(SV02/2.0%),(MTD1501L/10%),(2)(#8),이민지,"(145,137,145,143)*(초/90/BA)",,(스탑마킹)*(150도15분/BA),,,,0,0,0,0,,2.0,8.0
2463.0,건축내외장재용(DCM 알루미늄 복합판넬용)2439/BW68-개선1차로 덮기,2025-07-21 00:00:00,(BW68-개선1차)/(BW68-개선1차),919,(CX100/1%)(SV02/2.0%),(MTD1501L/10%),(2)(#8),이민지,"(130,136,115,131)*(초/90/BA)",,(스탑마킹)*(150도15분/BA),,,,0,0,0,0,,2.0,8.0
2464.0,가공용(476PH 대체) 920B+TSR5903 17%,2025-07-22 00:00:00,(T75),920,(CX100/0.5%)(SV02/2.0%),(TSR5903/17%)(SA3/0.2%),(2)(#8),이민지,"(220,245)*(초/90/BA)",(>425)*(가/90/BA),(양호)*(150도15분/BA),,,,0,0,0,0,,2.0,8.0
2465.0,가공용(476PH 대체) 2353+BA단독/2-HEMA 0%,2025-07-22 00:00:00,(T75),S250721G,(CX100/1.75%)(SV02/2.0%),(MTD1501L/17%),(2)(#8),이민지,"(225,245)*(초/90/BA)",(>375)*(가/90/BA),(양호)*(150도15분/BA),,,,0,0,0,0,,2.0,8.0
2466.0,가공용(476PH 대체) 2353+BA:2-EHA=7:3/2-HEMA 0%,2025-07-22 00:00:00,(T75),S250721H,(CX100/1.75%)(SV02/2.0%),(MTD1501L/17%),(2)(#8),이민지,"(240,235)*(초/90/BA)",(>335)*(가/90/BA),(양호)*(150도15분/BA),(7일양호)*(BA),,,0,0,0,0,,2.0,8.0
2467.0,건축내외장재용(DCM 알루미늄 복합판넬용)2461+MTD1501L 5%,2025-07-22 00:00:00,(BW68-개선1차)/(BW68-개선1차),921,(CX100/0.5%)(SV02/2.0%),(MTD1501L/5%),(4)(#8),이민지,"(135,150,145,155,140,135)*(초/90/BA)",,"(양호,양호,양호)*(150도15분/BA)",(7일양호)*(BA),,,0,0,0,0,,4.0,8.0
2468.0,건축내외장재용(DCM 알루미늄 복합판넬용)2461+CX100 1.0%,2025-07-22 00:00:00,(BW68-개선1차)/(BW68-개선1차),921,(CX100/1%)(SV02/2.0%),(MTD1501L/5%),(4)(#8),이민지,"(125,115)*(초/90/BA)",,(양호)*(150도15분/BA),,,,0,0,0,0,,4.0,8.0
2469.0,건축내외장재용(DCM 알루미늄 복합판넬용)2461+MTD1501L 15%,2025-07-22 00:00:00,(BW68-개선1차)/(BW68-개선1차),921,(CX100/1%)(SV02/2.0%),(MTD1501L/15%),(4)(#8),이민지,"(195,175)*(초/90/BA)",,(양호)*(150도15분/BA),,,,0,0,0,0,,4.0,8.0
2470.0,"건축내외장재용(WPVC,702P 대체) - (913검토 - TSR5903 10% CX100 2% 사선120",2025-07-22 00:00:00,(WPO100),913,(CX100/2%),(TSR5903/10%),(2)(#4),정주현,"(188,215)*(초/90/BA),(144)*(초/90/HL)","(>274)*(가/90/BA),(>296)*(가/90/HL)",,,,,0,0,0,0,,2.0,4.0
2541.0,"가공용(918F/SGO-133C,423TM 대체)2115+CX100/1.75%",2025-07-29 00:00:00,(T45/T45),918,(CX100/1.75%)(SV02/2.5%),(TSR5903/10%)(SA3/0.2%),(2)(#8),박다영,"(130,135)*(초/90/BA)",(>275)*(가/90/BA),,,,,0,0,0,0,,2.0,8.0
2539.0,기초실험(수성이형제/추천배합) 2503 -TSR _ 배합직후,2025-07-28 00:00:00,(G75_Z-2004(30)+Z-730(70)+V-02-L2(12)),920,(CX100/0.4%)(SV02/3%),,(1.2)(#12),진호철,"(165,160)*(초/90/BA)+(75)*(박리력/180)",,,,,,0,0,0,0,,1.2,12.0
2540.0,기초실험(수성이형제/추천배합) 2503 -TSR + V-02-L2(30) _ 배합직후,2025-07-28 00:00:00,(G75_Z-2004(30)+Z-730(70)+V-02-L2(30)),920,(CX100/0.4%)(SV02/3%),,(1.2)(#12),진호철,"(140,140)*(초/90/BA)+(80)*(박리력/180)",,,,,,0,0,0,0,,1.2,12.0
2551.0,건축내외장재용(DCM 알루미늄 복합판넬용) 2550+CX100 0.75%,2025-07-29 00:00:00,(BW68/BW68),921,(CX100/0.75%)(SV02/2.0%),(MTD1501L/10%),(2)(#10),이민지,"(255,250,210,225,240,250)*(초/90/BA)","(>304,255,300)*(가/90/BA)","(양호,양호,탈리)*(150도15분/BA)",(8일양호)*(BA),,,0,0,0,0,,2.0,10.0
2552.0,건축내외장재용(DCM 알루미늄 복합판넬용) 2550+CX100 1.0%,2025-07-29 00:00:00,(BW68/BW68),921,(CX100/1.0%)(SV02/2.0%),(MTD1501L/10%),(2)(#10),이민지,"(210,200)*(초/90/BA)",(>249)*(가/90/BA),(양호)*(150도15분/BA),(8일백탁)*(BA),,,0,0,0,0,,2.0,10.0
2553.0,건축내외장재용(DCM 알루미늄 복합판넬용) 2536+사선100mesh,2025-07-29 00:00:00,(BW68/BW68),920,(CX100/0.4%)(SV02/3%),(MTD1501L/10%),(2)(#10),이민지,"(240,225)*(초/90/BA)",(>332)*(가/90/BA),(양호)*(150도15분/BA),(8일양호)*(BA),,,0,0,0,0,,2.0,10.0
2554.0,건축내외장재용(DCM 알루미늄 복합판넬용) 2553+CX100 0.6%,2025-07-29 00:00:00,(BW68/BW68),920,(CX100/0.6%)(SV02/3%),(MTD1501L/10%),(2)(#10),이민지,"(195,215)*(초/90/BA)",(>291)*(가/90/BA),(양호)*(150도15분/BA),(8일양호)*(BA),,,0,0,0,0,,2.0,10.0
2555.0,건축내외장재용(DCM 알루미늄 복합판넬용) 2553+CX100 0.8%,2025-07-29 00:00:00,(BW68/BW68),920,(CX100/0.8%)(SV02/3%),(MTD1501L/10%),(2)(#10),이민지,"(195,195)*(초/90/BA)",,(양호)*(150도15분/BA),,,,0,0,0,0,,2.0,10.0
2556.0,건축내외장재용(DCM 알루미늄 복합판넬용) 2555+MTD1501L 5%,2025-07-29 00:00:00,(BW68/BW68),920,(CX100/0.8%)(SV02/3%),(MTD1501L/5%),(2)(#10),이민지,"(130,130)*(초/90/BA)",,(양호)*(150도15분/BA),,,,0,0,0,0,,2.0,10.0
2557.0,레이저컷팅용 점착제 개발(911F/911점착제)1930+Z-730/15%,2025-07-29 00:00:00,(G75/G75),911,(CX100/0.8%),(TSR5903/10%)(Z-730/15%),(1.2)(#12),노항우,"(675,645)*(초/90/BA)",(>940_탈리)*(가/90/BA),,,,,0,0,0,0,,1.2,12.0
2558.0,레이저컷팅용 점착제 개발(911F/911점착제)1930+Z-730/30%,2025-07-29 00:00:00,(G75/G75),911,(CX100/0.8%),(TSR5903/10%)(Z-730/30%),(1.2)(#12),노항우,"(580,595)*(초/90/BA)",(>1705_탈리)*(가/90/BA),,,,,0,0,0,0,,1.2,12.0
2559.0,"약점용(SGE-403,SGO-103A대체/MMA40%+AA1%+저고형분)2512+918A사양",2025-07-30 00:00:00,(T45/T45),S250724A,(CX100/3.5%)(SV02/2%),(SA3/0.3%),(5)(#3),박다영,"(12,19,11,11,9,12,8,9)*(초/90/BA)","(>73,100,80,31)*(가/90/BA)",,,,,1,0,0,0,,5.0,3.0
2560.0,"약점용(SGE-403,SGO-103A대체/MMA35%+AA1%+저고형분)2559+MMA/35%",2025-07-30 00:00:00,(T45/T45),S250729G,(CX100/3.5%)(SV02/2%),(SA3/0.3%),(5)(#3),박다영,"(25,32,24,29,28,21,28,22,25,28,19,22)*(초/90/BA)","(>120,150,75,145,180,135)*(가/90/BA)",,(7일양호)*(BA),,,1,0,0,1,뭔가 자꾸 핀홀 생김.,5.0,3.0
2561.0,"약점용(SGE-403,SGO-103A대체/MMA30%+AA1%+저고형분)2559+MMA/30%",2025-07-30 00:00:00,(T45/T45),S250729F,(CX100/3.5%)(SV02/2%),(SA3/0.3%),(5)(#3),박다영,"(36,32)*(초/90/BA)",(>125)*(가/90/BA),,,,,1,0,0,0,,5.0,3.0
2562.0,건축내외장재용(945BF/4233 대체/913D)REF.,2025-07-30 00:00:00,(BW68/BW68),913,(CX100/1%),(TSR5903/5%),(2.7)(#8),박다영,"(145,165,185,195,140,140/235,215/225,190/190,205/220,220)*(초/90/BA/항0,0.5,1,1.5,2주)","(>190,240/235)*(가/90/BA,HL)+(>325/345_스탑마킹/480_탈리/485_탈리)*(가/90/BA/항0.5~2주)",,,,,1,1,0,0,,2.7,8.0
2563.0,건축내외장재용(4233 대체/913D개선)2562 + BA:NOAA=1:1,2025-07-30 00:00:00,(BW68/BW68),S250729H,(CX100/1%),(TSR5903/5%),(2.7)(#8),박다영,"(155,155)*(초/90/BA)",(>290)*(가/90/BA),,,,,0,1,0,0,,2.7,8.0
2564.0,건축내외장재용(4233 대체/913D개선)2562 + CHMA>IBOMA,2025-07-30 00:00:00,(BW68/BW68),S250729E,(CX100/1%),(TSR5903/5%),(2.7)(#8),박다영,"(190,175)*(초/90/BA)",(>325)*(가/90/BA),,,,,0,1,0,0,,2.7,8.0
2565.0,기초실험(수성이형제/추천배합) 2545 + Z-2004(50):Z-730(50),2025-07-30 00:00:00,(G75_Z-2004(50)+Z-730(50)+SV-02(12)),920,(CX100/0.4%)(SV02/3%),(MTD1501L/10%),(1.2)(#12),노항우,"(40,80)*(초/90/BA)+(100)*(박리력/180)",(>탈리)*(가/90/BA),,,,,0,0,0,0,,1.2,12.0
2566.0,기초실험(수성이형제/추천배합) 2545 + Z-2004(70):Z-730(30),2025-07-30 00:00:00,(G75_Z-2004(70)+Z-730(30)+SV-02(12)),920,(CX100/0.4%)(SV02/3%),(MTD1501L/10%),(1.2)(#12),노항우,"(250,270)*(초/90/BA)+(90)*(박리력/180)",(>탈리)*(가/90/BA),,,,,0,0,0,0,,1.2,12.0
2567.0,기초실험(수성이형제/추천배합) 2545 + SV-02>CX-100(동일당량비),2025-07-30 00:00:00,(G75_Z-2004(30)+Z-730(70)+CX-100(1.7)),920,(CX100/0.4%)(SV02/3%),(MTD1501L/10%),(1.2)(#12),진호철,"(340,330)*(초/90/BA)+(150)*(박리력/180)",(>양호)*(가/90/BA),,,,,0,0,0,0,,1.2,12.0
2568.0,기초실험(수성이형제/추천배합) 2546 + SV-02>CX-100(동일당량비),2025-07-30 00:00:00,(G75_Z-2004(30)+Z-730(70)+CX-100(3.0)),920,(CX100/0.4%)(SV02/3%),(MTD1501L/10%),(1.2)(#12),진호철,"(410,380,415,450)*(초/90/BA)+(170,200)*(박리력/180)","(>양호,탈리)*(가/90/BA)",,,,,0,0,0,0,,1.2,12.0
2569.0,기초실험(수성이형제/추천배합) 2547 + SV-02>CX-100(동일당량비),2025-07-30 00:00:00,(G75_Z-2004(30)+Z-730(70)+CX-100(4.3)),920,(CX100/0.4%)(SV02/3%),(MTD1501L/10%),(1.2)(#12),진호철,"(355,390)*(초/90/BA)+(210)*(박리력/180)",(>양호)*(가/90/BA),,,,,0,0,0,0,,1.2,12.0
2570.0,기초실험(수성이형제/추천배합) 2568 + SV-02>CX100(3) + 물(336),2025-07-31 00:00:00,(G75_Z-2004(30)+Z-730(70)+CX-100(3.0)+물(336)),920,(CX100/0.4%)(SV02/3%),(MTD1501L/10%),(1.2)(#12),노항우,"(270,260)*(초/90/BA)+(220)*(박리력/180)",(>탈리)*(가/90/BA),,,,,0,0,0,0,,1.2,12.0
2571.0,기초실험(수성이형제/추천배합) 2568 + SV-02>CX100(3) + 물(672),2025-07-31 00:00:00,(G75_Z-2004(30)+Z-730(70)+CX-100(3.0)+물(672)),920,(CX100/0.4%)(SV02/3%),(MTD1501L/10%),(1.2)(#12),노항우,"(300,290)*(초/90/BA)+(320)*(박리력/180)",(>탈리)*(가/90/BA),,,,,0,0,0,0,,1.2,12.0
2572.0,기초실험(수성이형제/추천배합) 2568 + SV-02>CX100(3) + 물(672) + SA3(1),2025-07-31 00:00:00,(G75_Z-2004(30)+Z-730(70)+CX-100(3.0)+물(672)+SA3(1)),920,(CX100/0.4%)(SV02/3%),(MTD1501L/10%),(1.2)(#12),노항우,"(260,245)*(초/90/BA)+(340)*(박리력/180)",(>탈리)*(가/90/BA),,,,,0,0,0,0,,1.2,12.0
2573.0,기초실험(수성이형제/추천배합) 2568 + SV-02>CX100(3) + 물(672) + SA3(3),2025-07-31 00:00:00,(G75_Z-2004(30)+Z-730(70)+CX-100(3.0)+물(672)+SA3(3)),920,(CX100/0.4%)(SV02/3%),(MTD1501L/10%),(1.2)(#12),노항우,"(260,300)*(초/90/BA)+(360)*(박리력/180)",(>탈리)*(가/90/BA),,,,,0,0,0,0,,1.2,12.0
2574.0,기초실험(수성이형제/추천배합) 2568 + SV-02>CX100(3) + 물(672) + SA3(5),2025-07-31 00:00:00,(G75_Z-2004(30)+Z-730(70)+CX-100(3.0)+물(672)+SA3(5)),920,(CX100/0.4%)(SV02/3%),(MTD1501L/10%),(1.2)(#12),노항우,"(250,250)*(초/90/BA)+(610)*(박리력/180)",(>탈리)*(가/90/BA),,,,,0,0,0,0,,1.2,12.0
2575.0,건축내외장재용(DCM 알루미늄 복합판넬용) 2551+(921:913=8:2),2025-07-31 00:00:00,(BW68/BW68),921:913=8:2,(CX100/0.75%)(SV02/2.0%),(MTD1501L/10%),(2)(#10),이민지,"(215,220)*(초/90/BA)",(>250)*(가/90/BA),(양호)*(150도15분/BA),,,,0,0,0,0,,2.0,10.0
2576.0,건축내외장재용(DCM 알루미늄 복합판넬용) 2575+MTD 15%,2025-07-31 00:00:00,(BW68/BW68),921:913=8:2,(CX100/0.75%)(SV02/2.0%),(MTD1501L/15%),(2)(#10),이민지,"(275,260)*(초/90/BA)",(>325)*(가/90/BA),(양호)*(150도15분/BA),,,,0,0,0,0,,2.0,10.0
2577.0,건축내외장재용(DCM 알루미늄 복합판넬용) 2551+(921:913=5:5),2025-07-31 00:00:00,(BW68/BW68),921:913=5:5,(CX100/0.75%)(SV02/2.0%),(MTD1501L/10%),(2)(#10),이민지,"(195,200,265,250)*(초/90/BA)","(>295,345)*(가/90/BA)","(양호,백탁)*(150도15분/BA)",,,,0,0,0,0,,2.0,10.0
2578.0,건축내외장재용(DCM 알루미늄 복합판넬용) 2575+MTD 15%,2025-07-31 00:00:00,(BW68/BW68),921:913=5:5,(CX100/0.75%)(SV02/2.0%),(MTD1501L/15%),(2)(#10),이민지,"(260,255)*(초/90/BA)",(>310)*(가/90/BA),(양호)*(150도15분/BA),,,,0,0,0,0,,2.0,10.0
2579.0,기초실험(수성이형제/추천배합) 2568 + Z-2004(20) + Z-730(80),2025-07-31 00:00:00,(G75_Z-2004(20)+Z-730(80)+CX-100(3.0)),920,(CX100/0.4%)(SV02/3%),(MTD1501L/10%),(1.2)(#12),진호철,"(350,370)*(초/90/BA)+(300)*(박리력/180)",(>탈리)*(가/90/BA),,,,,0,0,0,0,,1.2,12.0
2580.0,기초실험(수성이형제/추천배합) 2568 + Z-2004(10) + Z-730(90),2025-07-31 00:00:00,(G75_Z-2004(10)+Z-730(90)+CX-100(3.0)),920,(CX100/0.4%)(SV02/3%),(MTD1501L/10%),(1.2)(#12),진호철,"(380,390)*(초/90/BA)+(340)*(박리력/180)",(>탈리)*(가/90/BA),,,,,0,0,0,0,,1.2,12.0
2581.0,기초실험(수성이형제/추천배합) 2568 + Z-2004(5) + Z-730(95),2025-07-31 00:00:00,(G75_Z-2004(5)+Z-730(95)+CX-100(3.0)),920,(CX100/0.4%)(SV02/3%),(MTD1501L/10%),(1.2)(#12),진호철,"(405,390)*(초/90/BA)+(410)*(박리력/180)",(>탈리)*(가/90/BA),,,,,0,0,0,0,,1.2,12.0
2582.0,건축내외장재용(4233 대체/913D개선)2562+WPVC 사양 적용+사선100MESH,2025-07-31 00:00:00,(BW68/BW68),913,(CX100/2%)(SV02/2%),(MTD1501L/5%),(2)(#10),박다영,"(185,165,145,120/210,215/160,220/200,225/250,250)*(초/90/BA/항0,0.5,1,1.5,2주)","(>250/225)*(가/90/BA,HL)(>310/335/340_스탑마킹/405_스탑마킹)*(가/90/BA/항0.5~2주)",,(7일양호)*(BA),(14일양호)*(SM),,1,1,0,0,,2.0,10.0
2583.0,기초실험(수성이형제/추천배합) Peel Oil + 920C,2025-08-01 00:00:00,(G75_200:1),920,(CX100/0.8%)(SV02/2%),(MTD1501L/10%),(1.2)(#12),진호철,"(385,320,300,340,350,350)*(초/90/BA)+(20/200)*(박리력/180/PeelOil O,X)","(>양호,양호)*(가/90/BA)",,,,,0,0,0,0,,1.2,12.0
2584.0,기초실험(수성이형제/추천배합) 2571 + 920C + CX100(3.0)>SV02(12),2025-08-01 00:00:00,(G75_Z-2004(30)+Z-730(70)+SV-02(12)+물(672)),920,(CX100/0.8%)(SV02/2%),(MTD1501L/10%),(1.2)(#12),진호철,"(245,225)*(초/90/BA)+(210)*(박리력/180)",(>양호)*(가/90/BA),,,,,0,0,0,0,,1.2,12.0
2585.0,기초실험(수성이형제/추천배합) 2584 + SV02(9),2025-08-01 00:00:00,(G75_Z-2004(30)+Z-730(70)+SV-02(9)+물(672)),920,(CX100/0.8%)(SV02/2%),(MTD1501L/10%),(1.2)(#12),진호철,"(270,275)*(초/90/BA)+(190)*(박리력/180)",(>백탁)*(가/90/BA),,,,,0,0,0,0,,1.2,12.0
2586.0,기초실험(수성이형제/추천배합) 2584 + SV02(6),2025-08-01 00:00:00,(G75_Z-2004(30)+Z-730(70)+SV-02(6)+물(672)),920,(CX100/0.8%)(SV02/2%),(MTD1501L/10%),(1.2)(#12),진호철,"(285,290)*(초/90/BA)+(210)*(박리력/180)",(>백탁)*(가/90/BA),,,,,0,0,0,0,,1.2,12.0
2587.0,기초실험(수성이형제/추천배합) 2584 + SV02(3),2025-08-01 00:00:00,(G75_Z-2004(30)+Z-730(70)+SV-02(3)+물(672)),920,(CX100/0.8%)(SV02/2%),(MTD1501L/10%),(1.2)(#12),진호철,"(180,190)*(초/90/BA)+(180)*(박리력/180)",(>백탁)*(가/90/BA),,,,,0,0,0,0,,1.2,12.0
2588.0,기초실험(수성이형제/추천배합) 2584 + SA3(1),2025-08-01 00:00:00,(G75_Z-2004(30)+Z-730(70)+SV-02(12)+SA3(1)+물(672)),920,(CX100/0.8%)(SV02/2%),(MTD1501L/10%),(1.2)(#12),진호철,"(275,290)*(초/90/BA)+(260)*(박리력/180)",(>양호)*(가/90/BA),,,,,0,0,0,0,,1.2,12.0
2589.0,기초실험(수성이형제/추천배합) 2584 + SA3(3),2025-08-01 00:00:00,(G75_Z-2004(30)+Z-730(70)+SV-02(12)+SA3(3)+물(672)),920,(CX100/0.8%)(SV02/2%),(MTD1501L/10%),(1.2)(#12),진호철,"(245,290,280)*(초/90/BA)+(240,230)*(박리력/180)",(>양호)*(가/90/BA),,,,,0,0,0,0,,1.2,12.0
2590.0,기초실험(수성이형제/추천배합) 2584 + SA3(5),2025-08-01 00:00:00,(G75_Z-2004(30)+Z-730(70)+SV-02(12)+SA3(5)+물(672)),920,(CX100/0.8%)(SV02/2%),(MTD1501L/10%),(1.2)(#12),진호철,"(300,260)*(초/90/BA)+(360)*(박리력/180)",(>양호)*(가/90/BA),,,,,0,0,0,0,,1.2,12.0
2591.0,기초실험(수성이형제/추천배합) 2584 + Z-2004>ZAIKTHEME,2025-08-01 00:00:00,(G75_Z-2004(30)+ZAIKTHENE(70)+SV-02(12)+물(672)),920,(CX100/0.8%)(SV02/2%),(MTD1501L/10%),(1.2)(#12),진호철,"(315,330)*(초/90/BA)+(270)*(박리력/180)",,,,,,0,0,0,0,,1.2,12.0
2592.0,건축내외장재용(DCM 알루미늄 복합판넬용) 2577+cx100 1.0%,2025-08-01 00:00:00,(BW68/BW68),921:913=5:5,(CX100/1.0%)(SV02/2.0%),(MTD1501L/10%),(2)(#10),이민지,"(220,240)*(초/90/BA)",(>275)*(가/90/BA),(백탁)*(150도15분/BA),,,,0,0,0,0,,2.0,10.0
2593.0,건축내외장재용(DCM 알루미늄 복합판넬용) 2577+cx100 1.25%,2025-08-01 00:00:00,(BW68/BW68),921:913=5:5,(CX100/1.25%)(SV02/2.0%),(MTD1501L/10%),(2)(#10),이민지,"(205,220,230,240/260,250)*(초/90/BA/항0,0.5주)","(>300,285/335/280,295,365)*(가/90/BA/항0,0.5,1주)","(양호,양호/양호/백탁)*(150도15분/BA/항0,0.5,1주)",(7일양호)*(BA),,,0,0,0,1,,2.0,10.0
2594.0,건축내외장재용(DCM 알루미늄 복합판넬용) 2551+(921:913=2:8),2025-08-01 00:00:00,(BW68/BW68),921:913=2:8,(CX100/0.75%)(SV02/2.0%),(MTD1501L/10%),(2)(#10),이민지,"(245,245)*(초/90/BA)",(>330)*(가/90/BA),(백탁)*(150도15분/BA),,,,0,0,0,0,,2.0,10.0
2595.0,건축내외장재용(DCM 알루미늄 복합판넬용) 2594+cx100 1.0%,2025-08-01 00:00:00,(BW68/BW68),921:913=2:8,(CX100/1.0%)(SV02/2.0%),(MTD1501L/10%),(2)(#10),이민지,"(230,220)*(초/90/BA)",(>335)*(가/90/BA),(백탁)*(150도15분/BA),,,,0,0,0,0,,2.0,10.0
2596.0,건축내외장재용(DCM 알루미늄 복합판넬용) 2594+cx100 1.25%,2025-08-01 00:00:00,(BW68/BW68),921:913=2:8,(CX100/1.25%)(SV02/2.0%),(MTD1501L/10%),(2)(#10),이민지,"(220,230)*(초/90/BA)",(>285)*(가/90/BA),(스탑마킹)*(150도15분/BA),,,,0,0,0,0,,2.0,10.0
2597.0,레이저컷팅용 점착 제품개발 920C + CX100/1%,2025-08-07 00:00:00,(G75_200:1),920,(CX100/1%)(SV02/2%),(MTD1501L/10%),(1.2)(#12),노항우,"(270,275)*(초/90/BA)",(>475)*(가/90/BA),,,,,0,0,1,0,,1.2,12.0
2598.0,레이저컷팅용 점착 제품개발 920C + CX100/1.2%,2025-08-07 00:00:00,(G75_200:1),920,(CX100/1.2%)(SV02/2%),(MTD1501L/10%),(1.2)(#12),노항우,"(260,230)*(초/90/BA)",(>485)*(가/90/BA),,,,,0,0,1,0,,1.2,12.0
2599.0,레이저컷팅용 점착 제품개발 920C + SV02/3%,2025-08-07 00:00:00,(G75_200:1),920,(CX100/0.8%)(SV02/3%),(MTD1501L/10%),(1.2)(#12),노항우,"(275,270)*(초/90/BA)",(>470)*(가/90/BA),,,,,0,0,1,0,,1.2,12.0
2600.0,레이저컷팅용 점착 제품개발 920C + SV02/4%,2025-08-07 00:00:00,(G75_200:1),920,(CX100/0.8%)(SV02/4%),(MTD1501L/10%),(1.2)(#12),노항우,"(265,240)*(초/90/BA)",(>450)*(가/90/BA),,,,,0,0,1,0,,1.2,12.0
2601.0,레이저컷팅용 점착 제품개발 920C + CX100/1% + SV02/3%,2025-08-07 00:00:00,(G75_200:1),920,(CX100/1%)(SV02/3%),(MTD1501L/10%),(1.2)(#12),노항우,"(250,255)*(초/90/BA)",(>495)*(가/90/BA),,,,,0,0,1,0,,1.2,12.0
2602.0,"약점용(SGE-403,SGO-103A대체/MMA30%+AA1%+저고형분)2559+MMA 30% 재현 합성",2025-08-07 00:00:00,(T45/T45),S250801F,(CX100/3.5%)(SV02/2%),(SA3/0.3%),(5)(#3),박다영,"(32,39,29,31)*(초/90/BA)","(>130,90)*(가/90/BA)",,,,,1,0,0,0,,5.0,3.0
2603.0,"약점용(SGE-403,SGO-103A대체/MMA35%+AA1%+저고형분)2560+2-HEMA 2%",2025-08-07 00:00:00,(T45/T45),S250801H,(CX100/3.5%)(SV02/2%),(SA3/0.3%),(5)(#3),박다영,"(25,26)*(초/90/BA)",(>125)*(가/90/BA),,,,,1,0,0,0,,5.0,3.0
2604.0,"약점용(SGE-403,SGO-103A대체/MMA30%+AA1%+저고형분)2602+2-HEMA 2%",2025-08-07 00:00:00,(T45/T45),S250801G,(CX100/3.5%)(SV02/2%),(SA3/0.3%),(5)(#3),박다영,"(27,30,38,28)*(초/90/BA)","(>105,85)*(가/90/BA)",,,,,1,0,0,0,,5.0,3.0
2605.0,"건축내외장재용(WPVC,702P 대체) - (S250729B 검토)",2025-07-31 00:00:00,(WPO100),S250729B,(CX100/2%)(SV02/2%),(MTD1501L/5%),(2)(#6),정주현,"(175,145)*(초/90/BA)",,,(12일양호)*(BA),,,0,0,0,0,,2.0,6.0
2606.0,"건축내외장재용(WPVC,702P 대체) - (S250729C 검토)",2025-07-31 00:00:00,(WPO100),S250729C,(CX100/2%)(SV02/2%),(MTD1501L/5%),(2)(#6),정주현,"(200,165)*(초/90/BA)",,,(12일백탁)*(BA),,,0,0,0,0,,2.0,6.0
2607.0,"건축내외장재용(WPVC,702P 대체) - (S250729D 검토)",2025-07-31 00:00:00,(WPO100),S250729D,(CX100/2%)(SV02/2%),(MTD1501L/5%),(2)(#6),정주현,"(140,135)*(초/90/BA)",,,(12일양호)*(BA),,,0,0,0,0,,2.0,6.0
2608.0,"건축내외장재용(WPVC,702P 대체) - (S250729E 검토)",2025-07-31 00:00:00,(WPO100),S250729E,(CX100/2%)(SV02/2%),(MTD1501L/5%),(2)(#6),정주현,"(150,155)*(초/90/BA)",,,(12일양호)*(BA),,,0,1,0,0,,2.0,6.0
2609.0,"호주 유리 보호용 제품 개선(250807-1 (506C 0%)원단 사용, 918B 사선120)",2025-08-07 00:00:00,(250807-1),918,(CX100/2.5%)(SV02/2%),(TSR5903/10%),(2.0)(#8),정주현,"(195,190)*(초/90/BA)",,,,,8/8~8/29,0,0,0,0,,2.0,8.0
2610.0,"호주 유리 보호용 제품 개선(250807-2 (506C 3%)원단 사용, 918B 사선120)",2025-08-07 00:00:00,(250807-2),918,(CX100/2.5%)(SV02/2%),(TSR5903/10%),(2.0)(#8),정주현,"(195,190)*(초/90/BA)",,,,,8/8~8/29,0,0,0,0,,2.0,8.0
2611.0,"호주 유리 보호용 제품 개선(250807-3 (506C 5%)원단 사용, 918B 사선120)",2025-08-07 00:00:00,(250807-3),918,(CX100/2.5%)(SV02/2%),(TSR5903/10%),(2.0)(#8),정주현,"(195,190)*(초/90/BA)",,,,,8/8~8/29,0,0,0,0,,2.0,8.0
2612.0,"호주 유리 보호용 제품 개선(T75원단 사용, 918B 사선120)",2025-08-07 00:00:00,(T75),918,(CX100/2.5%)(SV02/2%),(TSR5903/10%),(2.0)(#8),정주현,"(195,190)*(초/90/BA)",,,,,8/8~8/29,0,0,0,0,,2.0,8.0
2613.0,"호주 유리 보호용 제품 개선(삼동 uv안정제 첨가 투명 원단 사용, 918B 사선120)",2025-08-07 00:00:00,(삼동 uv안정제 첨가된 투명 75),918,(CX100/2.5%)(SV02/2%),(TSR5903/10%),(2.0)(#8),정주현,"(35,35)*(초/90/BA)",,,,,,0,0,0,0,,2.0,8.0
2614.0,건축내외장재용(DCM 알루미늄 복합판넬용) 2593+(921:913=8:2),2025-08-07 00:00:00,(BW68/BW68),921:913=8:2,(CX100/1.25%)(SV02/2.0%),(MTD1501L/10%),(2)(#10),이민지,"(255,235)*(초/90/BA)",(>250)*(가/90/BA),(양호)*(150도15분/BA),,,,0,0,0,0,,2.0,10.0
2615.0,가공용(476PH 대체) 2537+913,2025-08-08 00:00:00,(T75),913,(CX100/1.75%)(SV02/1.0%),(TSR5903/20%),(2)(#10),이민지,"(400,415)*(초/90/BA)",(>590)*(가/90/BA),(스탑마킹)*(150도15분/BA),(2일백탁)*(BA),,,0,0,0,0,,2.0,10.0
2616.0,가공용(476PH 대체) 2537+918,2025-08-08 00:00:00,(T75),918,(CX100/1.75%)(SV02/1.0%),(TSR5903/20%),(2)(#10),이민지,"(320,335)*(초/90/BA)",(>440)*(가/90/BA),(스탑마킹)*(150도15분/BA),,,,0,0,0,0,,2.0,10.0
2617.0,가공용(476PH 대체) 2537+919,2025-08-08 00:00:00,(T75),919,(CX100/1.75%)(SV02/1.0%),(TSR5903/20%),(2)(#10),이민지,"(305,280)*(초/90/BA)",(>405)*(가/90/BA),(스탑마킹)*(150도15분/BA),,,,0,0,0,0,,2.0,10.0
2618.0,"건축내외장재용(베트남Lixil 알루미늄 프로파일용, 350g) 921A사양, BW68, 사선100",2025-08-08 00:00:00,(BW68/BW68),921,(CX100/0.5%)(SV02/2.0%),(MTD1501L/20%),(2)(#10),이민지,"(445,445)*(초/90/BA)",(>595)*(가/90/BA),(양호)*(150도15분/BA),(1일그림자)*(BA),,,0,0,0,0,,2.0,10.0
2619.0,"건축내외장재용(베트남Lixil 알루미늄 프로파일용, 350g) 921A사양, BW68, 사선120",2025-08-08 00:00:00,(BW68/BW68),921,(CX100/0.5%)(SV02/2.0%),(MTD1501L/20%),(2)(#8),이민지,"(385,390)*(초/90/BA)",(>532)*(가/90/BA),"(양호,백탁)*(150도15분/BA)",(1일그림자)*(BA),,,0,0,0,0,,2.0,8.0
2620.0,가공용(SGO-145대체)918C사선120목+T75 (453A사양적용),2025-08-08 00:00:00,(T75),918,(CX100/1.75%)(SV02/2.0%),(TSR5903/17%),(2)(#8),박다영,"(250,235)*(초/90/BA)",(>355)*(가/90/BA),,,,,0,0,0,0,,2.0,8.0
2621.0,가공용(SGO-145대체)2620+Polyment KX-EK-100R,2025-08-08 00:00:00,(T75),918,(CX100/1.75%)(SV02/2.0%),(KX-EK-100R/17%),(2)(#8),박다영,,,,,,,0,0,0,0,점도 상승으로 인한 도포불가,2.0,8.0
2622.0,가공용(SGO-145대체)2620+Polyment KX-EK-350R,2025-08-08 00:00:00,(T75),918,(CX100/1.75%)(SV02/2.0%),(KX-EK-350R/17%),(2)(#8),박다영,"(80,90)*(초/90/BA)",(>140)*(가/90/BA),,,,,0,0,0,0,,2.0,8.0
2623.0,가공용(SGO-145대체)2620+SA3 0.3%,2025-08-08 00:00:00,(T75),918,(CX100/1.75%)(SV02/2.0%),(TSR5903/17%)(SA3/0.3%),(2)(#8),박다영,"(190,220)*(초/90/BA)",(>340)*(가/90/BA),,,,,0,0,0,0,,2.0,8.0
2624.0,가공용(SGO-145대체)918I+사선100MESH+T75 (633TH사양적용),2025-08-08 00:00:00,(T75),918,(CX100/2%)(SV02/2%),(TSR5903/15%)(SA3/0.3%),(2)(#10),박다영,"(155,195)*(초/90/BA)","(>375/315)*(가/90/BA/#10bar,#8bar)",,,,,0,0,0,0,,2.0,10.0
2625.0,"건축내외장재용(시로야마 알루미늄 프로파일용, 280g) 921A사양, WPO100, 사선100",2025-08-08 00:00:00,(WPO100)/(WPO100),921,(CX100/0.5%)(SV02/2.0%),(MTD1501L/20%),(2)(#10),이민지,"(510,510)*(초/90/BA)",(>584)*(가/90/BA),(양호)*(150도15분/BA),,,,0,0,0,0,,2.0,10.0
2626.0,"건축내외장재용(시로야마 알루미늄 프로파일용, 280g) 921A사양, WPO100, 사선120",2025-08-08 00:00:00,(WPO100)/(WPO100),921,(CX100/0.5%)(SV02/2.0%),(MTD1501L/20%),(2)(#8),이민지,"(438,433)*(초/90/BA)",(>493)*(가/90/BA),(양호)*(150도15분/BA),,,,0,0,0,0,,2.0,8.0
2627.0,"가공용(SGO165D_현대스틸#4 냉기도어용), 919점착제, MTD1501L 15%검토",2025-08-08 00:00:00,(T75),919,(CX100/2%)(SV02/1.0%),(MTD1501L/15%),(2)(#8),정주현,"(230,220)*(초/90/BA)",,,,,,0,0,0,0,,2.0,8.0
2628.0,"가공용(SGO165D_현대스틸#4 냉기도어용), 919점착제, MTD1501L 20%검토",2025-08-08 00:00:00,(T75),919,(CX100/2%)(SV02/1.0%),(MTD1501L/20%),(2)(#8),정주현,"(297,270)*(초/90/BA)",,,,,,0,0,0,0,,2.0,8.0
2629.0,"가공용(SGO165D_현대스틸#4 냉기도어용), 919점착제, TSR5903 10%검토",2025-08-08 00:00:00,(T75),919,(CX100/2%)(SV02/1.0%),(MTD1501L/10%),(2)(#8),정주현,"(185,185)*(초/90/BA)",,,,,,0,0,0,0,,2.0,8.0
2630.0,기초실험(수성이형제/추천배합) 2589 + TEGOPREN5840(3),2025-08-11 00:00:00,(G75_Z-2004(30)+Z-730(70)+SV-02(12)+TEGOPREN5840(3)+물(672)),920,(CX100/0.8%)(SV02/2%),(MTD1501L/10%),(1.2)(#12),진호철,"(260,270)*(초/90/BA)+(190)*(박리력/180)",(>백탁)*(가/90/BA),,,,,0,0,0,0,,1.2,12.0
2631.0,기초실험(수성이형제/추천배합) 2589 + BYK-DYNWET800(3),2025-08-11 00:00:00,(G75_Z-2004(30)+Z-730(70)+SV-02(12)+BYK-DYNWET800(3)+물(672)),920,(CX100/0.8%)(SV02/2%),(MTD1501L/10%),(1.2)(#12),진호철,"(270)*(초/90/BA)+(160,150)*(박리력/180)","(>양호,백탁)*(가/90/BA)",,,,,0,0,0,0,이형성 양호. 다만 균일하지 않음.,1.2,12.0
2632.0,기초실험(수성이형제/추천배합) 2589 + BYK-345(3),2025-08-11 00:00:00,(G75_Z-2004(30)+Z-730(70)+SV-02(12)+BYK-345(3)+물(672)),920,(CX100/0.8%)(SV02/2%),(MTD1501L/10%),(1.2)(#12),진호철,"(235,250)*(초/90/BA)+(170)*(박리력/180)",(>백탁)*(가/90/BA),,,,,0,0,0,0,,1.2,12.0
2633.0,기초실험(수성이형제/추천배합) 2589 + BYK-347(3),2025-08-11 00:00:00,(G75_Z-2004(30)+Z-730(70)+SV-02(12)+BYK-347(3)+물(672)),920,(CX100/0.8%)(SV02/2%),(MTD1501L/10%),(1.2)(#12),진호철,"(265)*(초/90/BA)+(150,140)*(박리력/180)","(>백탁,백탁)*(가/90/BA)",,,,,0,0,0,0,이형성 양호. 다만 균일하지 않음.,1.2,12.0
2634.0,기초실험(수성이형제/추천배합) 2589 + Surfynol 440(3),2025-08-11 00:00:00,(G75_Z-2004(30)+Z-730(70)+SV-02(12)+Surfynol 440(3)+물(672)),920,(CX100/0.8%)(SV02/2%),(MTD1501L/10%),(1.2)(#12),진호철,(245)*(초/90/BA)+(130)*(박리력/180),(>백탁)*(가/90/BA),,,,,0,0,0,0,이형력이 균일함. 추후 재검토 필요,1.2,12.0
2635.0,기초실험(수성이형제/추천배합) 2589 + BYK-361N(3),2025-08-11 00:00:00,(G75_Z-2004(30)+Z-730(70)+SV-02(12)+BYK-361N(3)+물(672)),920,(CX100/0.8%)(SV02/2%),(MTD1501L/10%),(1.2)(#12),진호철,,,,,,,0,0,0,0,웨팅제가 물에 희석되지 않음.,1.2,12.0
2636.0,"약점용(SGE-403,SGO-103A대체/MMA40%+AA1%+저고형분)2559+TSR5903/5%",2025-08-11 00:00:00,(T45/T45),S250724A,(CX100/3.5%)(SV02/2%),(TSR5903/5%)(SA3/0.3%),(5)(#3),박다영,"(17,19)*(초/90/BA)",(>135)*(가/90/BA),,,,,0,0,0,0,,5.0,3.0
2637.0,"약점용(SGE-403,SGO-103A대체/MMA40%+AA1%+저고형분)2559+TSR5903/10%",2025-08-11 00:00:00,(T45/T45),S250724A,(CX100/3.5%)(SV02/2%),(TSR5903/10%)(SA3/0.3%),(5)(#3),박다영,"(17,17)*(초/90/BA)",(>175)*(가/90/BA),,,,,0,0,0,0,점착부여제 첨가 시 낮은 부착성/높은 후기경시 박리감으로 검토 중지,5.0,3.0
2638.0,"건축내외장재용(베트남Lixil 알루미늄 프로파일용, 350g) 921A/2.7배/BW68/사선120",2025-08-11 00:00:00,(BW68/BW68),921,(CX100/0.5%)(SV02/2.0%),(MTD1501L/20%),(2.7)(#8),이민지,(340.319)*(초/90/BA),(>370)*(가/90/BA),"(양호,백탁)*(150도15분/BA)","(2일백탁,5일백탁)*(BA)",,,0,0,0,0,,2.7,8.0
2639.0,"건축내외장재용(베트남Lixil 알루미늄 프로파일용, 350g) 921A/2.7배/BW68/사선150",2025-08-11 00:00:00,(BW68/BW68),921,(CX100/0.5%)(SV02/2.0%),(MTD1501L/20%),(2.7)(#3),이민지,(211.204)*(초/90/BA),(>255)*(가/90/BA),(양호)*(150도15분/BA),,,,0,0,0,0,,2.7,3.0
2640.0,가공용(476PH 대체) 2615+TSR5903 17%,2025-08-11 00:00:00,(T75),913,(CX100/1.75%)(SV02/1.0%),(TSR5903/17%),(2)(#10),이민지,"(380,390)*(초/90/BA)",(>390)*(가/90/BA),(스탑마킹)*(150도15분/BA),,,,0,0,0,0,,2.0,10.0
2641.0,가공용(476PH 대체) 2640+CX100 2.0%,2025-08-11 00:00:00,(T75),913,(CX100/2.0%)(SV02/1.0%),(TSR5903/17%),(2)(#10),이민지,"(365,355)*(초/90/BA)",(>375)*(가/90/BA),(스탑마킹)*(150도15분/BA),,,,0,0,0,0,,2.0,10.0
2642.0,"시로야마 nitto제품 대체용(WPO, 913F 사선80)",2025-08-11 00:00:00,(WPO100),913,(CX100/2.0%)(SV02/2.0%),(MTD1501L/5%),(2)(#8),정주현,"(205,191)*(초/90/BA)",,,,,,0,0,0,0,,2.0,8.0
2643.0,"시로야마 nitto제품 대체용(WPO, 913F+TSR5903 15% 사선80)",2025-08-11 00:00:00,(WPO100),913,(CX100/2.0%)(SV02/2.0%),(TSR5903/15%),(2)(#8),정주현,"(260,260)*(초/90/BA)",,,,,,0,0,0,0,,2.0,8.0
2644.0,"시로야마 nitto제품 대체용(WPO, 921B 사선80)",2025-08-11 00:00:00,(WPO100)/(WPO100),921:913=5:5,(CX100/1.25%)(SV02/2.0%),(MTD1501L/10%),(2)(#8),이민지,"(264,280)*(초/90/BA)",,,,,,0,0,0,0,,2.0,8.0
2645.0,"시로야마 nitto제품 대체용(WPO, 921B 사선100)",2025-08-11 00:00:00,(WPO100)/(WPO100),921:913=5:5,(CX100/1.25%)(SV02/2.0%),(MTD1501L/10%),(2)(#6),이민지,"(247,250)*(초/90/BA)",,,,,,0,0,0,0,,2.0,6.0
2646.0,"가공용(SGO165D_현대스틸#4 냉기도어용), 919점착제, TSR5903 10%검토",2025-08-11 00:00:00,(T75),919,(CX100/2.0%)(SV02/1.0%),(TSR5903/15%),(2)(#8),정주현,(도포 변경으로 진행X),,,,,,0,0,0,0,,2.0,8.0
2647.0,"가공용(SGO165D_현대스틸#4 냉기도어용), 919점착제, TSR5903 12%검토",2025-08-11 00:00:00,(T75),919,(CX100/2.0%)(SV02/1.0%),(TSR5903/12%),(2)(#8),정주현,"(200,195)*(초/90/BA)",,,,,,0,0,0,0,,2.0,8.0
2648.0,"가공용(SGO165D_현대스틸#4 냉기도어용), 919점착제, TSR5903 15%검토",2025-08-11 00:00:00,(T75),919,(CX100/2.0%)(SV02/1.0%),(TSR5903/10%),(2)(#8),정주현,(도포 변경으로 진행X),,,,,,0,0,0,0,,2.0,8.0
2649.0,레이저컷팅용 점착 제품개발 911F + 920점착제,2025-08-11 00:00:00,(G75_200:1),920,(CX100/0.8%),(TSR5903/10%),(1.2)(#12),노항우,"(425,430,395,410/359,390/377,380/433,402/367,360)*(초/90/BA/항0.5,1,1.5,2주)","(>555_탈리,540/606_탈리/660_탈리/713_탈리/698_탈리)*(초/90/BA/항0.5,1,1.5,2주)",,,,,0,0,0,0,초기물성 이상없음. 항온항습 평가 중,1.2,12.0
2650.0,레이저컷팅용 점착 제품개발 911F + S250808F,2025-08-11 00:00:00,(G75_200:1),S250808F,(CX100/0.8%),(TSR5903/10%),(1.2)(#12),노항우,"(405,410)*(초/90/BA)",(>615_탈리)*(초/90/BA),,,,,0,0,0,0,,1.2,12.0
2651.0,레이저컷팅용 점착 제품개발 911F + S250808G,2025-08-11 00:00:00,(G75_200:1),S250808G,(CX100/0.8%),(TSR5903/10%),(1.2)(#12),노항우,"(415,410)*(초/90/BA)",(>640_탈리)*(초/90/BA),,,,,0,0,0,0,,1.2,12.0
2652.0,레이저컷팅용 점착 제품개발 911F + S250808H,2025-08-11 00:00:00,(G75_200:1),S250808H,(CX100/0.8%),(TSR5903/10%),(1.2)(#12),노항우,"(380,400)*(초/90/BA)",(>645_탈리)*(초/90/BA),,,,,0,0,0,0,,1.2,12.0
2653.0,일반보호용(SGE-133대체) 913F사선120+B45,2025-08-12 00:00:00,(B45/B45),913,(CX100/2%)(SV02/2%),(MTD1501L/5%),(2)(#8),노항우,"(200,190)*(초/90/BA)",(>170)*(가/90/2B3T),,,,,0,0,0,0,,2.0,8.0
