Repository: HyunchanAn/SG_DB

# SG_DB: 세계화학공업(주) 데이터 자산 및 모델 가중치 저장소

## 1. 개요
`SG_DB`는 SG_proj 파이프라인의 모든 시스템 모듈(001~015)에서 참조하는 마스터 데이터 웨어하우스(Data Warehouse)입니다. 
기존 `SG_proj_004` 모듈 내에 혼재되어 있던 원본 데이터(`raw_data`)와 데이터베이스 클러스터를 안전하게 보호하고 물리적으로 분리하기 위해 구축되었습니다.

> [!WARNING]
> 본 레포지토리는 Public으로 공개되지만, 보안 정책에 따라 실제 데이터가 담긴 `raw_data/` 폴더와 `postgres_data/` 바이너리 파일들은 `.gitignore`를 통해 업로드되지 않도록 차단되어 있습니다.
> 시스템을 처음 구축하는 개발자는 관리자에게 별도로 데이터 자산을 인계받아 이 폴더 내에 배치해야 합니다.

## 3. 원본 데이터 세부 명세 (`raw_data`)

`raw_data/` 디렉토리에는 AI 모델 학습(001 모듈) 및 DB 구축(004 모듈)의 근간이 되는 수년 치의 비정형/정형 데이터가 총망라되어 보관되어 있습니다.

1. **핵심 실험 데이터베이스 (합성 및 도포 이력)**
   - `데이터베이스 기반 자료/`: 23년 9월부터 현재까지 누적된 반기별 실험 결과(Lab 합성, Lab 도포, 견본, 양산품) 엑셀 시트 23종.

File: parsed_data/final_lab_coating.csv (part 19 of 19)
Lab 일련번호,분류,도포 날짜,원단,점착제,경화제,첨가제,도포량,작업자,점착력,가열압착,내열성,내후성,내습성,야외폭로,가공/유지력,절곡,레이저컷팅,내충격성,비고,도포두께_um,바코터번호
2838.0,건축내외장재용(SGO457대체용)2679 + MTD1501L/15%,2025-08-27 00:00:00,(WPO100/WPO100),921:913=5:5,(CX100/1.25%)(SV02/2%),(MTD1501L/15%),(2)(#12),노항우,"(365,380,365,370)*(초/90/BA)",(>465)*(가/90/BA),,,,,1,0,0,0,,2.0,12.0
2839.0,레이저컷팅용 점착 제품 개발 2805 + CX100/1.5%,2025-08-27 00:00:00,(G75_200:1),920,(CX100/1.5%)(SV02/2%),(MTD1501L/10%),(1.2)(#8),노항우,"(184,180/180)*(초/90/BA,블랙PCM)","(>270,306/490)*(가:60도3d/90/BA,블랙PCM)",,,,,0,0,0,0,,1.2,8.0
2825.0,가공용(SGO453A대체(DCM PS4용)) 918C+CX100 1.5%+TSR5903 20%,2025-08-26 00:00:00,(T45),918,(CX100/1.5%)(SV02/2%),(TSR5903/20%),(2)(#8),이민지,"(234,235,240,260)*(초/90/BA)(150)*(초/180/PS4)",,(스탑마킹)*(150도15분/BA),,,,0,0,0,0,,2.0,8.0
2827.0,가공용(SGO453A대체(DCM PS4용)) 918C+CX100 1.75%+TSR5903 20%,2025-08-26 00:00:00,(T45),918,(CX100/1.75%)(SV02/2%),(TSR5903/20%),(2)(#8),이민지,"(240,228)*(초/90/BA)",,,,,,0,0,0,0,,2.0,8.0
2815.0,기초실험(수성이형제/벌크샘플평가) 2812 + 잉크,2025-08-26 00:00:00,(G75잉크_Z-2004(30)+Z-730(70)+CX100(2)+BYK-347(3)+물(672)),920,(CX100/0.8%)(SV02/2%),(MTD1501L/10%),(1.2)(#12),진호철,,,,,,,0,0,0,0,인쇄는 사진으로만 평가,1.2,12.0
2817.0,기초실험(수성이형제/벌크샘플평가) 2813 + 물(600) +  IPA(72),2025-08-26 00:00:00,(G75_Z-2004(30)+Z-730(70)+CX100(4)+BYK-347(3)+물(600)+IPA(72)),920,(CX100/0.8%)(SV02/2%),(MTD1501L/10%),(1.2)(#12),진호철,"(320,250)*(초/90/BA)+(230)*(박리력/180)",(>미세백탁)*(가/90/BA),,,,,0,0,0,0,이형제 배합 48시간 후 굳음,1.2,12.0
2837.0,건축내외장재용(SGO457대체용)2678 + MTD1501L/15%,2025-08-27 00:00:00,(WPO100/WPO100),921:913=5:5,(CX100/1.25%)(SV02/2%),(MTD1501L/15%),(2)(#10),노항우,"(410,415,330,335,323,373/215)*(초/90/BA,2B3T)",(>505)*(가/90/BA),,,,,1,0,0,0,,2.0,10.0
2840.0,가공용(SGO453A대체(DCM PS4용)) 2825+CX100 1.0%,2025-08-27 00:00:00,(T45),918,(CX100/1.0%)(SV02/2%),(TSR5903/20%),(2)(#8),이민지,"(279,261)*(초/90/BA),(195)*(초/180/PS4)",(286)*(가/180/PS4),(스탑마킹)*(150도15분/BA),,,,0,0,0,0,,2.0,8.0
2826.0,가공용(SGO453A대체(DCM PS4용)) 918C+CX100 1.5%+TSR5903 25%,2025-08-26 00:00:00,(T45),918,(CX100/1.5%)(SV02/2%),(TSR5903/25%),(2)(#8),이민지,"(260,255)*(초/90/BA)",,,,,,0,0,0,0,,2.0,8.0
2828.0,가공용(SGO453A대체(DCM PS4용)) 918C+CX100 1.75%+TSR5903 25%,2025-08-26 00:00:00,(T45),918,(CX100/1.75%)(SV02/2%),(TSR5903/25%),(2)(#8),이민지,"(259,248)*(초/90/BA)",,,,,,0,0,0,0,,2.0,8.0
2829.0,"건축내외장재용(WPVC,702P 대체) - (S250729B검토 - MTD 20% CX100 1.5% SV02 2% 사선100)",2025-08-26 00:00:00,(WPO100),S250729B,(CX100/1.5%)(SV02/2%),(MTD1501L/20%),(2)(#6),정주현,"(330,350)*(초/90/BA)",,,,,,0,0,0,0,,2.0,6.0
2830.0,"건축내외장재용(WPVC,702P 대체) - (S250729C검토 - MTD 20% CX100 1.5% SV02 2% 사선100)",2025-08-26 00:00:00,(WPO100),S250729C,(CX100/1.5%)(SV02/2%),(MTD1501L/20%),(2)(#6),정주현,"(300,312)*(초/90/BA)",,,(5일백탁)*(BA),,,0,0,0,0,,2.0,6.0
2831.0,"건축내외장재용(WPVC,702P 대체) - (S250729D검토 - MTD 20% CX100 1.5% SV02 2% 사선100)",2025-08-26 00:00:00,(WPO100),S250729D,(CX100/1.5%)(SV02/2%),(MTD1501L/20%),(2)(#6),정주현,"(335,330)*(초/90/BA)",,,,,,0,0,0,0,,2.0,6.0
2832.0,"건축내외장재용(WPVC,702P 대체) - (2798 재도포 사선100)",2025-08-26 00:00:00,(WPO100),913,(CX100/1.5%)(SV02/2%),(MTD1501L/20%),(2)(#6),정주현,"(332,290)*(초/90/BA)",,,,,,0,0,0,0,,2.0,6.0
2833.0,"건축내외장재용(WPVC,702P 대체) - (921 - MTD 20% CX100 1.5% SV02 2% 사선100)",2025-08-26 00:00:00,(WPO100),921,(CX100/1.5%)(SV02/2%),(MTD1501L/20%),(2)(#6),정주현,"(420,380)*(초/90/BA)",,,,,,0,0,0,0,,2.0,6.0
2834.0,"건축내외장재용(WPVC,702P 대체) - (913:918=(5:5) - MTD 20% CX100 1.5% SV02 2% 사선100)",2025-08-26 00:00:00,(WPO100),913:918=5:5,(CX100/1.5%)(SV02/2%),(MTD1501L/20%),(2)(#6),정주현,"(269,267)*(초/90/BA)",,,,,,0,0,0,0,,2.0,6.0
2835.0,"건축내외장재용(WPVC,702P 대체) - (913:918=(7:3) - MTD 20% CX100 1.5% SV02 2% 사선100)",2025-08-26 00:00:00,(WPO100),913:918=7:3,(CX100/1.5%)(SV02/2%),(MTD1501L/20%),(2)(#6),정주현,"(285,290)*(초/90/BA)",,,,,,0,0,0,0,,2.0,6.0
2836.0,기초실험(수성이형제/벌크샘플평가) 2820 -BYK-347,2025-08-27 00:00:00,(G75_Z-2004(40)+Z-730(60)+CX100(5)+물(672)),920,(CX100/0.8%)(SV02/2%),(MTD1501L/10%),(1.2)(#12),진호철,"(295,315)*(초/90/BA)+(210)*(박리력/180)",(>양호)*(가/90/BA),,,,,0,0,0,0,초기점착력 양호. 가열압착 양호. 이형력으로만 고르면 50대50이므로 #2823으로 선정하여 개선 실험 진행. BYK347은 이점이 없어서 굳이 넣어야하나 싶음.,1.2,12.0
2841.0,가공용(SGO453A대체(DCM PS4용)) 2825+SV02 1.0%,2025-08-27 00:00:00,(T45),918,(CX100/1.5%)(SV02/1.0%),(TSR5903/20%),(2)(#8),이민지,"(275,272)*(초/90/BA),(190)*(초/180/PS4)",(296)*(가/180/PS4),(스탑마킹)*(150도15분/BA),(1일백탁)*(BA),,,0,0,0,0,,2.0,8.0
2842.0,가공용(SGO453A대체(DCM PS4용)) 2825+CX100 1.0%+SV02 1.0%,2025-08-27 00:00:00,(T45),918,(CX100/1.0%)(SV02/1.0%),(TSR5903/20%),(2)(#8),이민지,"(293,276)*(초/90/BA),(310)*(초/180/PS4)",(380)*(가/180/PS4),(스탑마킹)*(150도15분/BA),,,,0,0,0,0,,2.0,8.0
2843.0,일반보호용(SGE-133대체) 2801 + MTD1501L/15% + CX100/4%,2025-08-27 00:00:00,(B45/B45),921:913=5:5,(CX100/4%)(SV02/2%),(MTD1501L/15%),(4)(#8),노항우,"(205,190)*(초/90/BA)",,,,,,0,0,0,0,,4.0,8.0
2844.0,일반보호용(SGE-133대체) 2843 + CX100/6%,2025-08-27 00:00:00,(B45/B45),921:913=5:5,(CX100/6%)(SV02/2%),(MTD1501L/15%),(4)(#8),노항우,"(145,150,180,170)*(초/90/BA)",(>325)*(가/90/BA),,,,,1,0,0,0,,4.0,8.0
2845.0,일반보호용(SGE-133대체) 2843 + CX100/8%,2025-08-27 00:00:00,(B45/B45),921:913=5:5,(CX100/8%)(SV02/2%),(MTD1501L/15%),(4)(#8),노항우,"(185,195)*(초/90/BA)",,,,,,0,0,0,0,,4.0,8.0
2846.0,약점용(SGE-403대체/MMA35%+MAA2%+저고형분)2810+CX100/4.5%,2025-08-27 00:00:00,(T45/T45),S250818G,(CX100/4.5%)(SV02/2%),(SA3/0.3%),(6.5)(#3),박다영,"(15,17,12,10)*(초/90/BA)","(>80,125)*(가/180/PS4)",,,,,0,0,0,0,,6.5,3.0
2847.0,약점용(SGE-403대체/MMA35%+MAA2%+저고형분)2810+CX100/5.5%,2025-08-27 00:00:00,(T45/T45),S250818G,(CX100/5.5%)(SV02/2%),(SA3/0.3%),(6.5)(#3),박다영,"(15,14)*(초/90/BA)",(>105)*(가/180/PS4),,,,,0,0,0,0,,6.5,3.0
2848.0,약점용(SGE-403대체/MMA35%+MAA2%+저고형분)2810+SA3/0.4%,2025-08-27 00:00:00,(T45/T45),S250818G,(CX100/3.5%)(SV02/2%),(SA3/0.4%),(6.5)(#3),박다영,"(17,14)*(초/90/BA)",(>76)*(가/180/PS4),,,,,0,0,0,0,,6.5,3.0
2849.0,약점용(SGE-403대체/MMA35%+MAA2%+저고형분)2810+SA3/0.5%,2025-08-27 00:00:00,(T45/T45),S250818G,(CX100/3.5%)(SV02/2%),(SA3/0.5%),(6.5)(#3),박다영,"(14,15)*(초/90/BA)",(>60)*(가/180/PS4),,,,,0,0,0,0,,6.5,3.0
2850.0,약점용(SGE-403대체/MMA35%+MAA2%+저고형분)2810+918점착제혼용,2025-08-27 00:00:00,(T45/T45),S250818G:918=1:1,(CX100/3.5%)(SV02/2%),(SA3/0.3%),(6.5)(#3),박다영,"(17,17)*(초/90/BA)",(>65)*(가/180/PS4),,,,,0,0,0,0,,6.5,3.0
2851.0,약점용(SGE-403대체/MMA35%+MAA2%+저고형분)2810+919점착제혼용,2025-08-27 00:00:00,(T45/T45),S250818G:919=1:1,(CX100/3.5%)(SV02/2%),(SA3/0.3%),(6.5)(#3),박다영,"(17,17)*(초/90/BA)",(>76)*(가/180/PS4),,,,,0,0,0,0,,6.5,3.0
2852.0,가공용(SGO453A대체(DCM PS4용)) 2842+CX100 1.2%,2025-08-28 00:00:00,(SW45),918,(CX100/1.2%)(SV02/1.0%),(TSR5903/20%),(2)(#8),양성준,"(376,371)*(초/90/BA),(215)*(초/180/PS4)",(320)*(가/180/PS4),(오염)*(150도15분/BA),,,,0,0,0,0,,2.0,8.0
2853.0,가공용(SGO453A대체(DCM PS4용)) 2852+SV02 1.5%,2025-08-28 00:00:00,(SW45),918,(CX100/1.2%)(SV02/1.5%),(TSR5903/20%),(2)(#8),양성준,"(314,275)*(초/90/BA),(210)*(초/180/PS4)",(280)*(가/180/PS4),(오염)*(150도15분/BA),,,,0,0,0,0,,2.0,8.0
2854.0,알루미늄프로파일용(태국YHS난부착용) 2741+peel oil,2025-08-28 00:00:00,(BW68_200:1),921,(CX100/0.5%)(SV02/2%),(MTD1501L/20%),(1.2)(#38),이민지,"(590,560)*(초/90/BA)+(283)*(박리력/180)",,(스탑마킹)*(150도15분/BA),(2일백탁)*(BA),,,0,0,0,0,,1.2,38.0
2855.0,알루미늄프로파일용(태국YHS난부착용) 2741+수성이형제(2711),2025-08-28 00:00:00,(BW68_Z-2004(30)+Z-730(70)+CX100(2)+BYK-347(3)+물(672)),921,(CX100/0.5%)(SV02/2%),(MTD1501L/20%),(1.2)(#38),이민지,"(615,600)*(초/90/BA)+(443)*(박리력/180)",,(스탑마킹)*(150도15분/BA),(1일백탁)*(BA),,,0,0,0,0,,1.2,38.0
2856.0,알루미늄프로파일용(태국YHS난부착용) 2806+peel oil,2025-08-28 00:00:00,(BW68_200:1),921,(CX100/0.2%)(SV02/0.5%),(MTD1501L/15%),(1.2)(#38),이민지,"(740,720)*(초/90/BA)+(228)*(박리력/180)",,(스탑마킹)*(150도15분/BA),(2일백탁)*(BA),,,0,0,0,0,,1.2,38.0
2857.0,알루미늄프로파일용(태국YHS난부착용) 2806+수성이형제(2711),2025-08-28 00:00:00,(BW68_Z-2004(30)+Z-730(70)+CX100(2)+BYK-347(3)+물(672)),921,(CX100/0.2%)(SV02/0.5%),(MTD1501L/15%),(1.2)(#38),이민지,"(630,615)*(초/90/BA)+(624)*(박리력/180)",,(스탑마킹)*(150도15분/BA),(1일백탁)*(BA),,,0,0,0,0,,1.2,38.0
2858.0,일반보호용(SGE-133대체) 2843 + CX100/5%,2025-08-28 00:00:00,(B45/B45),921:913=5:5,(CX100/5%)(SV02/2%),(MTD1501L/15%),(4)(#8),노항우,"(150,155,177,158)*(초/90/BA)","(>260/)*(가,가:60도3d/90/BA)+(/63>/)*(가,가:60도3d/90/2B3T)",,,,,1,0,0,0,,4.0,8.0
2859.0,가공용(BOPE적용SGE-113B/C대체)918J+T45,2025-08-28 00:00:00,(T45/T45),918,(CX100/3.5%)(SV02/2%),(TSR5903/10%)(SA3/0.2%),(2)(#8),노항우,"(115,120)*(초/90/BA)",(>225)*(가/90/BA),,,,,0,0,0,0,,2.0,8.0
2860.0,가공용(BOPE적용SGE-113B/C대체)918B+T45,2025-08-28 00:00:00,(T45/T45),918,(CX100/2.5%)(SV02/2%),(TSR5903/10%),(2)(#8),노항우,"(185,190)*(초/90/BA)",(>225)*(가/90/BA),,,,,0,0,0,0,,2.0,8.0
2872.0,약점용(SGE-403대체/MMA35%+MAA2%+저고형분)2850+CX100 4.5%,2025-08-28 00:00:00,(T45/T45),S250818G:918=1:1,(CX100/4.5%)(SV02/2%),(SA3/0.3%),(6.5)(#3),박다영,"(11,10)*(초/90/BA)","(>81/95)*(가,가:60도3d/90/BA)",,,,,0,0,0,0,,6.5,3.0
2861.0,가공용(BOPE적용SGE-113B/C대체)918F+T45,2025-08-28 00:00:00,(T45/T45),918,(CX100/2.5%)(SV02/2.5%),(TSR5903/10%)(SA3/0.2%),(2)(#8),노항우,"(115,120)*(초/90/BA)",(>210)*(가/90/BA),,,,,0,0,0,0,,2.0,8.0
2862.0,가공용(BOPE적용SGE-113B/C대체)918I+T45,2025-08-28 00:00:00,(T45/T45),918,(CX100/2%)(SV02/2%),(TSR5903/15%)(SA3/0.3%),(2)(#8),노항우,"(155,170)*(초/90/BA)",(>240)*(가/90/BA),,,,,0,0,0,0,,2.0,8.0
2863.0,가공용(BOPE적용SGE-113B/C대체)918C+T45,2025-08-28 00:00:00,(T45/T45),918,(CX100/1.75%)(SV02/2%),(TSR5903/17%),(2)(#8),노항우,"(215,225)*(초/90/BA)",(>255)*(가/90/BA),,,,,0,0,0,0,,2.0,8.0
2864.0,가공용(BOPE적용SGE-113B/C대체)918J+BOPE,2025-08-28 00:00:00,(BOPE45/BOPE45),918,(CX100/3.5%)(SV02/2%),(TSR5903/10%)(SA3/0.2%),(2)(#8),노항우,"(90,90)*(초/90/BA)",(>180)*(가/90/BA),,,,,0,0,0,0,,2.0,8.0
2865.0,가공용(BOPE적용SGE-113B/C대체)918B+BOPE,2025-08-28 00:00:00,(BOPE45/BOPE45),918,(CX100/2.5%)(SV02/2%),(TSR5903/10%),(2)(#8),노항우,"(145,135)*(초/90/BA)",(>170)*(가/90/BA),,,,,0,0,0,0,,2.0,8.0
2866.0,가공용(BOPE적용SGE-113B/C대체)918F+BOPE,2025-08-28 00:00:00,(BOPE45/BOPE45),918,(CX100/2.5%)(SV02/2.5%),(TSR5903/10%)(SA3/0.2%),(2)(#8),노항우,"(95,100)*(초/90/BA)",(>165)*(가/90/BA),,,,,0,0,0,0,,2.0,8.0
2867.0,가공용(BOPE적용SGE-113B/C대체)918I+BOPE,2025-08-28 00:00:00,(BOPE45/BOPE45),918,(CX100/2%)(SV02/2%),(TSR5903/15%)(SA3/0.3%),(2)(#8),노항우,"(130,130)*(초/90/BA)",(>200)*(가/90/BA),,,,,0,0,0,0,,2.0,8.0
2868.0,가공용(BOPE적용SGE-113B/C대체)918C+BOPE,2025-08-28 00:00:00,(BOPE45/BOPE45),918,(CX100/1.75%)(SV02/2%),(TSR5903/17%),(2)(#8),"노항우,박다영","(175,180,180,174)*(초/90/BA)","(/150>205/210)*(가/90/BA,상재BA)",,,,,0,0,0,0,,2.0,8.0
2869.0,약점용(SGO-103A대체/MMA35%+MAA2%+저고형분)2753+922점착제 60kg파일럿,2025-08-28 00:00:00,(T45/T45),922,(CX100/2%)(SV02/2%),(SA3/0.3%),(5)(#3),박다영,"(20,21)*(초/90/BA)","(>105/190)*(가,가:60도3d/90/BA)",,,,,1,0,0,0,,5.0,3.0
2870.0,약점용(SGO-413개선/MMA35%+MAA2%+저고형분)2787+922점착제 60kg파일럿,2025-08-28 00:00:00,(T45/T45),922,(CX100/1.5%)(SV02/2%),(SA3/0.3%),(5)(#3),박다영,"(23,25)*(초/90/BA)",(>115)*(가/90/BA),,,,,0,0,0,0,,5.0,3.0
2871.0,약점용(SGE-403대체/MMA35%+MAA2%+저고형분)2846+SA3 0.5%,2025-08-28 00:00:00,(T45/T45),S250818G,(CX100/4.5%)(SV02/2%),(SA3/0.5%),(6.5)(#3),박다영,"(10,10)*(초/90/BA)","(>84/115)*(가,가:60도3d/90/BA)",,,,,0,0,0,0,,6.5,3.0
2873.0,약점용(SGE-403대체/MMA35%+MAA2%+저고형분)2872+SA3 0.5%,2025-08-28 00:00:00,(T45/T45),S250818G:918=1:1,(CX100/4.5%)(SV02/2%),(SA3/0.5%),(6.5)(#3),박다영,"(8,8)*(초/90/BA)","(>55/85)*(가,가:60도3d/90/BA)",,,,,0,0,0,0," 파일럿 점착제와 랩 합성품 간 물성 차이 없음. 60도3일 가열압착 결과 텍과 유지력을 고려하지 못할 정도로 후기 박리감이 너무 강함. #2725,#2751-#2753으로 60도 1일 가열압착 진행하고, #2871 기준에서 테고를 줄이고 SV02를 늘려보는 것을 마지막으로 보고 103A 및 403 사양 동시 결정 예정.",6.5,3.0
2874.0,가공용(SGO453A대체(DCM PS4용)) 2825+(918:919=9:1),2025-08-28 00:00:00,(SW45),918:919=9:1,(CX100/1.5%)(SV02/2%),(TSR5903/20%),(2)(#8),양성준,"(235,235)*(초/90/BA),(180)*(초/180/PS4)",(280)*(가/180/PS4),(미세오염)*(150도15분/BA),,,,0,0,0,0,,2.0,8.0
2875.0,가공용(SGO453A대체(DCM PS4용)) 2825+(918:919=7:3),2025-08-28 00:00:00,(SW45),918:919=7:3,(CX100/1.5%)(SV02/2%),(TSR5903/20%),(2)(#8),양성준,"(271,238)*(초/90/BA),(177)*(초/180/PS4)",(285)*(가/180/PS4),(미세오염)*(150도15분/BA),,,,0,0,0,0,,2.0,8.0
2876.0,"건축내외장재용(WPVC,702P 대체) - (S250729B - MTD 15% CX100 2% SV02 2% 사선100)",2025-08-28 00:00:00,(WPO100),S250729B,(CX100/2%)(SV02/2%),(MTD1501L/15%),(2)(#6),정주현,"(235,210)*(초/90/BA)",,,,,,0,0,0,0,,2.0,6.0
2877.0,"건축내외장재용(WPVC,702P 대체) - (S250729C - MTD 15% CX100 2% SV02 2% 사선100)",2025-08-28 00:00:00,(WPO100),S250729C,(CX100/2%)(SV02/2%),(MTD1501L/15%),(2)(#6),정주현,"(245,230)*(초/90/BA)",,,,,,0,0,0,0,,2.0,6.0
2878.0,"건축내외장재용(WPVC,702P 대체) - (S250827F - MTD 15% CX100 2% SV02 2% 사선100)",2025-08-28 00:00:00,(WPO100),S250827F,(CX100/2%)(SV02/2%),(MTD1501L/15%),(2)(#6),정주현,"(213,215)*(초/90/BA)",,,,,,0,0,0,0,,2.0,6.0
2879.0,"건축내외장재용(WPVC,702P 대체) - (S250827G - MTD 15% CX100 2% SV02 2% 사선100)",2025-08-28 00:00:00,(WPO100),S250827G,(CX100/2%)(SV02/2%),(MTD1501L/15%),(2)(#6),정주현,"(250,265)*(초/90/BA)",,,,,,0,0,0,0,,2.0,6.0
2880.0,"건축내외장재용(WPVC,702P 대체) - (S250827H - MTD 15% CX100 2% SV02 2% 사선100)",2025-08-28 00:00:00,(WPO100),S250827H,(CX100/2%)(SV02/2%),(MTD1501L/15%),(2)(#6),정주현,"(260,275)*(초/90/BA)",,,,,,0,0,0,0,,2.0,6.0
2881.0,가공용(SGO453A대체(DCM PS4용)) 2825+TSR5903 15%,2025-08-29 00:00:00,(SW45),918,(CX100/1.5%)(SV02/2%),(TSR5903/15%),(2)(#8),이민지,"(256,220)*(초/90/BA)(180)*(초/180/PS4)",,,,,,0,0,0,0,,2.0,8.0
2882.0,가공용(SGO453A대체(DCM PS4용)) 2825+TSR5903 10%,2025-08-29 00:00:00,(SW45),918,(CX100/1.5%)(SV02/2%),(TSR5903/10%),(2)(#8),이민지,"(228,260)*(초/90/BA)(168)*(초/180/PS4)",,,,,,0,0,0,0,,2.0,8.0
2883.0,가공용(SGO453A대체(DCM PS4용)) 2882+CX100 1.2%,2025-08-29 00:00:00,(SW45),918,(CX100/1.2%)(SV02/2%),(TSR5903/10%),(2)(#8),이민지,"(225,220)*(초/90/BA)(165)*(초/180/PS4)",,,,,,0,0,0,0,,2.0,8.0
2884.0,가공용(SGO453A대체(DCM PS4용)) 2883+SV020 1.5%,2025-08-29 00:00:00,(SW45),918,(CX100/1.2%)(SV02/1.5%),(TSR5903/10%),(2)(#8),이민지,"(266,220,242)*(초/90/BA)(198)*(초/180/PS4)",,,,,,0,0,0,0,,2.0,8.0
2885.0,기초실험(수성이형제/벌크샘플평가) 2823 - BYK-347,2025-08-29 00:00:00,(G75_Z-2004(50)+Z-730(50)+CX100(5)+물(672)),920,(CX100/0.8%)(SV02/2%),(MTD1501L/10%),(1.2)(#12),진호철,"(305,340)*(초/90/BA)+(200)*(박리력/180)",(>미세백탁)*(가/90/BA),,,,,0,0,0,0,,1.2,12.0
2886.0,기초실험(수성이형제/벌크샘플평가) 2823 + 물(1344),2025-08-29 00:00:00,(G75_Z-2004(50)+Z-730(50)+CX100(5)+BYK-347(3)+물(1344)),920,(CX100/0.8%)(SV02/2%),(MTD1501L/10%),(1.2)(#12),진호철,"(325,335)*(초/90/BA)+(270)*(박리력/180)",(>미세백탁)*(가/90/BA),,,,,0,0,0,0,,1.2,12.0
2887.0,기초실험(수성이형제/벌크샘플평가) 2823 + 물(600) +  MeOH(72),2025-08-29 00:00:00,(G75_Z-2004(50)+Z-730(50)+CX100(5)+BYK-347(3)+물(600)+MeOH(72)),920,(CX100/0.8%)(SV02/2%),(MTD1501L/10%),(1.2)(#12),"진호철,노항우","(305,325)*(초/90/BA)+(240)*(박리력/180)",(>미세백탁)*(가/90/BA),,,,,0,0,0,0,,1.2,12.0
2888.0,기초실험(수성이형제/벌크샘플평가) 2823 + 물(622) +  MeOH(50),2025-08-29 00:00:00,(G75_Z-2004(50)+Z-730(50)+CX100(5)+BYK-347(3)+물(622)+MeOH(50)),920,(CX100/0.8%)(SV02/2%),(MTD1501L/10%),(1.2)(#12),진호철,"(320,390)*(초/90/BA)+(200)*(박리력/180)",(>미세백탁)*(가/90/BA),,,,,0,0,0,0,,1.2,12.0
2889.0,기초실험(수성이형제/벌크샘플평가) 2823 + 물(647) +  MeOH(25),2025-08-29 00:00:00,(G75_Z-2004(50)+Z-730(50)+CX100(5)+BYK-347(3)+물(647)+MeOH(25)),920,(CX100/0.8%)(SV02/2%),(MTD1501L/10%),(1.2)(#12),진호철,"(340,340)*(초/90/BA)+(230)*(박리력/180)",(>미세백탁)*(가/90/BA),,,,,0,0,0,0,,1.2,12.0
2890.0,"건축내외장재용(WPVC,702P 대체) - (S250729B - MTD 20% CX100 2% SV02 2% 사선100)",2025-08-29 00:00:00,(WPO100),S250729B,(CX100/2%)(SV02/2%),(MTD1501L/20%),(2)(#6),정주현,"(300,310)*(초/90/BA)",,,(2일탈리)*(BA),,,0,0,0,0,,2.0,6.0
2891.0,"건축내외장재용(WPVC,702P 대체) - (S250827F - MTD 20% CX100 2% SV02 2% 사선100)",2025-08-29 00:00:00,(WPO100),S250827F,(CX100/2%)(SV02/2%),(MTD1501L/20%),(2)(#6),정주현,"(280,339)*(초/90/BA)",,,,,,0,0,0,0,,2.0,6.0
2892.0,"건축내외장재용(WPVC,702P 대체) - (S250827G - MTD 20% CX100 2% SV02 2% 사선100)",2025-08-29 00:00:00,(WPO100),S250827G,(CX100/2%)(SV02/2%),(MTD1501L/20%),(2)(#6),정주현,"(320,300)*(초/90/BA)",,,(2일백탁)*(BA),,,0,0,0,0,,2.0,6.0
2893.0,"건축내외장재용(WPVC,702P 대체) - (S250827H - MTD 20% CX100 2% SV02 2% 사선100)",2025-08-29 00:00:00,(WPO100),S250827H,(CX100/2%)(SV02/2%),(MTD1501L/20%),(2)(#6),정주현,"(340,323)*(초/90/BA)",,,(2일백탁)*(BA),,,0,0,0,0,,2.0,6.0
2894.0,약점용(SGE-403대체/MMA35%+MAA2%+저고형분)2846+922점착제,2025-09-01 00:00:00,(T45/T45),922,(CX100/4.5%)(SV02/2%),(SA3/0.3%),(6.5)(#3),박다영,"(15,24)*(초/90/BA)",(>95)*(가/90/BA),,,,,1,0,0,0,,6.5,3.0
2895.0,약점용(SGE-403대체/MMA35%+MAA2%+저고형분)2894+SV02 2.5%,2025-09-01 00:00:00,(T45/T45),922,(CX100/4.5%)(SV02/2.5%),(SA3/0.3%),(6.5)(#3),박다영,"(15,16)*(초/90/BA)",(>105)*(가/90/BA),,,,,1,0,0,0,,6.5,3.0
2896.0,약점용(SGE-403대체/MMA35%+MAA2%+저고형분)2894+SV02 3%,2025-09-01 00:00:00,(T45/T45),922,(CX100/4.5%)(SV02/3%),(SA3/0.3%),(6.5)(#3),박다영,"(12,15)*(초/90/BA)",(>70)*(가/90/BA),,,,,1,0,0,0,,6.5,3.0
2897.0,약점용(SGE-403대체/MMA35%+MAA2%+저고형분)2871+922점착제,2025-09-01 00:00:00,(T45/T45),922,(CX100/4.5%)(SV02/2%),(SA3/0.5%),(6.5)(#3),박다영,"(12,12)*(초/90/BA)",(>65)*(가/90/BA),,,,,1,0,0,0,,6.5,3.0
2898.0,약점용(SGE-403대체/MMA35%+MAA2%+저고형분)2897+SV02 2.5%,2025-09-01 00:00:00,(T45/T45),922,(CX100/4.5%)(SV02/2.5%),(SA3/0.5%),(6.5)(#3),박다영,"(12,15)*(초/90/BA)",(>80)*(가/90/BA),,,,,1,0,0,0,,6.5,3.0
2899.0,약점용(SGE-403대체/MMA35%+MAA2%+저고형분)2897+SV02 3%,2025-09-01 00:00:00,(T45/T45),922,(CX100/4.5%)(SV02/3%),(SA3/0.5%),(6.5)(#3),박다영,"(13,13)*(초/90/BA)",(>110)*(가/90/BA),,,,,1,0,0,0,,6.5,3.0
2900.0,기초실험(수성이형제/벌크샘플평가) 2887 + 물(1200) +  MeOH(144),2025-09-01 00:00:00,(G75_Z-2004(50)+Z-730(50)+CX100(5)+BYK-347(3)+물(1200)+MeOH(144)),920,(CX100/0.8%)(SV02/2%),(MTD1501L/10%),(1.2)(#12),노항우,,,,,,,0,0,0,0,,1.2,12.0
2901.0,"건축내외장재용(DCM 알루미늄 복합판넬용) -921B, 사선100 , 921단독",2025-09-01 00:00:00,(BW68/BW68),921,(CX100/1.25%)(SV02/2%),(MTD1501L/10%),(2)(#10),이민지,,,,,,,0,0,0,0,,2.0,10.0
2902.0,"건축내외장재용(DCM 알루미늄 복합판넬용) -921B, 사선100 , SV02 1.0%",2025-09-01 00:00:00,(BW68/BW68),921:913=5:5,(CX100/1.25%)(SV02/1.0%),(MTD1501L/10%),(2)(#10),이민지,,,,,,,0,0,0,0,,2.0,10.0
2903.0,약점용(SGE-403대체/MMA35%+MAA2%+저고형분)2897+TSR5903 5%,2025-09-01 00:00:00,(T45/T45),922,(CX100/4.5%)(SV02/2%),(TSR5903/5%)(SA3/0.5%),(6.5)(#3),박다영,"(26,20)*(초/90/BA)",(>170)*(가/90/BA),,,,,1,0,0,0,"1차 유지력 결과는 이상함. 우선 가열압착 후기 박리감을 기준으로 #2896,#2897 으로 선정 후, 유지력 재평가 결과 #2896 으로 선정. 단, 918A 기반으로도 가능성이 있으니 검토할 것.",6.5,3.0
2904.0,레이저컷팅용 점착 제품 개발 2839 + MTD1501L/5%,2025-09-02 00:00:00,(G75_200:1),920,(CX100/1.5%)(SV02/2%),(MTD1501L/5%),(1.2)(#8),노항우,"(138,137/140)*(초/90/BA)","(>208/400)*(가:60도3d/90/BA,블랙PCM)",,,,,0,0,0,0,,1.2,8.0
2905.0,레이저컷팅용 점착 제품 개발 2904 + CX100/2%,2025-09-02 00:00:00,(G75_200:1),920,(CX100/2%)(SV02/2%),(MTD1501L/5%),(1.2)(#8),노항우,"(120,113/95)*(초/90/BA)","(>176/250)*(가:60도3d/90/BA,블랙PCM)",,,,,0,0,0,0,,1.2,8.0
2906.0,"건축내외장재용(WPVC,702P 대체) - (S250901G - MTD 20% CX100 2% SV02 2% 사선100)",2025-09-02 00:00:00,(WPO100),S250901G,(CX100/2%)(SV02/2%),(MTD1501L/20%),(2)(#6),정주현,"(306,300)*(초/90/BA)",,,,,,0,0,0,0,,2.0,6.0
2907.0,"건축내외장재용(WPVC,702P 대체) - (S250901H - MTD 20% CX100 2% SV02 2% 사선100)",2025-09-02 00:00:00,(WPO100),S250901H,(CX100/2%)(SV02/2%),(MTD1501L/20%),(2)(#6),정주현,"(250,280)*(초/90/BA)",,,,,,0,0,0,0,,2.0,6.0
2908.0,607W T75 50mesh,2025-09-02 00:00:00,(T75),607,,,,정주현,"(480,460)*(초/90/BA)",,,,,,0,0,0,0,,,
2909.0,607W T75 60mesh,2025-09-02 00:00:00,(T75),607,,,,정주현,"(380,382)*(초/90/BA)",,,,,,0,0,0,0,,,
2910.0,건축내외장재용(DCM 이벤트 판넬용) 2739+CX100 1.0%,2025-09-02 00:00:00,(BW68/BW68),921,(CX100/1.0%)(SV02/2%),(MTD1501L/20%),(2)(#10),이민지,"(407,385)*(초/90/BA)(196)*(초/180/DCM이벤트판넬)",,,,,,0,0,0,0,,2.0,10.0
2911.0,건축내외장재용(DCM 이벤트 판넬용) 2739+(921:913=5:5),2025-09-02 00:00:00,(BW68/BW68),921:913=5:5,(CX100/0.5%)(SV02/2%),(MTD1501L/20%),(2)(#10),이민지,"(386,372,340,341,325,318)*(초/90/BA)(246,188)*(초/180/DCM이벤트판넬)+(195)*(박리력/180)",,,,,,0,0,0,0,,2.0,10.0
2912.0,건축내외장재용(DCM 이벤트 판넬용) 2911+MTD1501L 10%,2025-09-02 00:00:00,(BW68/BW68),921:913=5:5,(CX100/0.5%)(SV02/2%),(MTD1501L/10%),(2)(#10),이민지,"(233,235)*(초/90/BA)(145)*(초/180/DCM이벤트판넬)",,,,,,0,0,0,0,,2.0,10.0
2913.0,건축내외장재용(DCM 이벤트 판넬용) 2912+CX100 0.7%,2025-09-02 00:00:00,(BW68/BW68),921:913=5:5,(CX100/0.7%)(SV02/2%),(MTD1501L/10%),(2)(#10),이민지,"(214,207)*(초/90/BA)(125)*(초/180/DCM이벤트판넬)",,,,,,0,0,0,0,,2.0,10.0
2914.0,가공용(476PH 대체) 2809+CX100 3.0%,2025-09-02 00:00:00,(T75),913,(CX100/3.0%)(SV02/2%),(TSR5903/15%),(2)(#10),이민지,"(282,240)*(초/90/BA)",,,,,,0,0,0,0,,2.0,10.0
2915.0,가공용(476PH 대체) 2809+CX100 3.5%,2025-09-02 00:00:00,(T75),913,(CX100/3.5%)(SV02/2%),(TSR5903/15%),(2)(#10),이민지,"(271,248)*(초/90/BA)",,,,,,0,0,0,0,,2.0,10.0
2916.0,건축내외장재용(SGO457대체용) 2837 + 920,2025-09-03 00:00:00,(WPO100/WPO100),920:913=5:5,(CX100/1.25%)(SV02/2%),(MTD1501L/15%),(2)(#10),노항우,"(329,346/179)*(초/90/BA,2B3T)",,,,,,0,0,0,0,,2.0,10.0
2917.0,건축내외장재용(SGO457대체용) 2837 + 913_NDM 적용,2025-09-03 00:00:00,(WPO100/WPO100),:913=5:5,(CX100/1.25%)(SV02/2%),(MTD1501L/15%),(2)(#10),노항우,"(329,346/332)*(초/90/BA,2B3T)",,,,,,0,0,0,0,,2.0,10.0
2918.0,약점용(SGE-403대체/918A사양)918A사선150목,2025-09-03 00:00:00,(T45/T45),918,(CX100/3.5%)(SV02/2%),(SA3/0.3%),(5)(#3),박다영,"(19,15)*(초/90/BA)",(>120)*(가/90/BA),,,,,1,0,0,0,,5.0,3.0
2919.0,약점용(SGE-403대체/918A사양)2918+CX100/4.5%,2025-09-03 00:00:00,(T45/T45),918,(CX100/4.5%)(SV02/2%),(SA3/0.3%),(5)(#3),박다영,"(18,16)*(초/90/BA)",(>120)*(가/90/BA),,,,,1,0,0,0,,5.0,3.0
2920.0,약점용(SGE-403대체/918A사양)2918+6.5배합,2025-09-03 00:00:00,(T45/T45),918,(CX100/3.5%)(SV02/2%),(SA3/0.3%),(6.5)(#3),박다영,"(17,16)*(초/90/BA)",(>96)*(가/90/BA),,,,,1,0,0,0,,6.5,3.0
2921.0,약점용(SGE-403대체/918A사양)2918+CX100/4.5%+6.5배합,2025-09-03 00:00:00,(T45/T45),918,(CX100/4.5%)(SV02/2%),(SA3/0.3%),(6.5)(#3),박다영,"(17,16)*(초/90/BA)",(>95)*(가/90/BA),,,,,1,0,0,0,,6.5,3.0
2922.0,일반보호용(SGE-133대체) 2858+3배합,2025-09-03 00:00:00,(B45/B45),921:913=5:5,(CX100/5%)(SV02/2%),(MTD1501L/15%),(3)(#8),노항우,"(195,190)*(초/90/BA)","(>260)*(가,가:60도3d/90/BA)+(/,70>150/150)*(가,가:60도3d/90/2B3T)",,,,,0,0,0,0,,3.0,8.0
2923.0,일반보호용(SGE-133대체) 2858+CX100/4.5%,2025-09-03 00:00:00,(B45/B45),921:913=5:5,(CX100/4.5%)(SV02/2%),(MTD1501L/15%),(4)(#8),노항우,"(170,182)*(초/90/BA)","(>/)*(가,가:60도3d/90/BA)+(/65>/)*(가,가:60도3d/90/2B3T)",,,,,0,0,0,0,,4.0,8.0
2924.0,가공용(SGO453A대체(DCM PS4용)) 2825+(918:913=7:3),2025-09-03 00:00:00,(T45),918:913=7:3,(CX100/1.5%)(SV02/2%),(TSR5903/20%),(2)(#8),이민지,"(271,248)*(초/90/BA)(185)*(초/180/PS4)",,(오염)*(150도15분/BA),,,,0,0,0,0,,2.0,8.0
2925.0,가공용(SGO453A대체(DCM PS4용)) 2924+CX100 1.0%+SV02 1.0%,2025-09-03 00:00:00,(T45),918:913=7:3,(CX100/1.0%)(SV02/1%),(TSR5903/20%),(2)(#8),이민지,"(297,290)*(초/90/BA)(225)*(초/180/PS4)",,(오염)*(150도15분/BA),(1일백탁)*(BA),,,0,0,0,0,,2.0,8.0
2926.0,가공용(SGO453A대체(DCM PS4용)) 2825+(918:913=5:5),2025-09-03 00:00:00,(T45),918:913=5:5,(CX100/1.5%)(SV02/2%),(TSR5903/20%),(2)(#8),이민지,"(267,287)*(초/90/BA)(199)*(초/180/PS4)",,(오염)*(150도15분/BA),,,,0,0,0,0,,2.0,8.0
2927.0,가공용(SGO453A대체(DCM PS4용)) 2926+CX100 1.0%+SV02 1.0%,2025-09-03 00:00:00,(T45),918:913=5:5,(CX100/1.0%)(SV02/1%),(TSR5903/20%),(2)(#8),이민지,"(319,307)*(초/90/BA)(251)*(초/180/PS4)",,(오염)*(150도15분/BA),(1일백탁)*(BA),,,0,0,0,0,,2.0,8.0
2928.0,가공용(476PH 대체) 2809+CX100 4.0%,2025-09-03 00:00:00,(T75),913,(CX100/4.0%)(SV02/2%),(TSR5903/15%),(2)(#10),이민지,"(246,241)*(초/90/BA)",,(양호)*(150도15분/BA),,,,0,0,0,0,,2.0,10.0
2929.0,가공용(476PH 대체) 2809+CX100 4.5%,2025-09-03 00:00:00,(T75),913,(CX100/4.5%)(SV02/2%),(TSR5903/15%),(2)(#10),이민지,"(245,231)*(초/90/BA)",,(양호)*(150도15분/BA),,,,0,0,0,0,,2.0,10.0
2930.0,가공용(476PH 대체) 2809+TSR5903 10%,2025-09-03 00:00:00,(T75),913,(CX100/4.5%)(SV02/2%),(TSR5903/10%),(2)(#10),이민지,"(210,199)*(초/90/BA)",,(양호)*(150도15분/BA),,,,0,0,0,0,,2.0,10.0
2931.0,LG BOPE 대체용 (080A-60mesh),2025-09-03 00:00:00,,080,,,,정주현,,,,,,,0,0,0,0,,,
2932.0,LG BOPE 대체용 (830K-60mesh),2025-09-03 00:00:00,,DS830,,,,정주현,,,,,,,0,0,0,0,,,
2933.0,"건축내외장재용(WPVC,702P 대체) - (S250902A - MTD 20% CX100 2% SV02 2% 사선100)",2025-09-03 00:00:00,(WPO100),S250902A,(CX100/2%)(SV02/2%),(MTD1501L/20%),(2)(#6),정주현,"(220,239)*(초/90/BA)",,,,,,0,0,0,0,,2.0,6.0
2934.0,"건축내외장재용(WPVC,702P 대체) - (S250902B - MTD 20% CX100 2% SV02 2% 사선100)",2025-09-03 00:00:00,(WPO100),S250902B,(CX100/2%)(SV02/2%),(MTD1501L/20%),(2)(#6),정주현,"(188,155)*(초/90/BA)",,,,,,0,0,0,0,,2.0,6.0
2935.0,"건축내외장재용(WPVC,702P 대체) - (S250902C - MTD 20% CX100 2% SV02 2% 사선100)",2025-09-03 00:00:00,(WPO100),S250902C,(CX100/2%)(SV02/2%),(MTD1501L/20%),(2)(#6),정주현,"(245,241)*(초/90/BA)",,,,,,0,0,0,0,,2.0,6.0
2936.0,"가공용(BOPE적용SGO-426S,SGE-113B/C대체)2864-TSR5903",2025-09-03 00:00:00,(BOPE40/BOPE40),918,(CX100/3.5%)(SV02/2%),(SA3/0.2%),(2)(#8),박다영,"(32,25)*(초/90/BA)","(/26>/137)*(가/90/BA,상재BA)",,,,,0,0,0,0,,2.0,8.0
2937.0,가공용(BOPE적용SGO-426대체)2865+CX100/3.5%,2025-09-03 00:00:00,(BOPE40/BOPE40),918,(CX100/3.5%)(SV02/2%),(TSR5903/10%),(2)(#8),박다영,"(118,116)*(초/90/BA)","(/100>/160)*(가/90/BA,상재BA)",,,,,0,0,0,0,,2.0,8.0
2938.0,가공용(BOPE적용SGO-453A대체)2927+BOPE,2025-09-03 00:00:00,(BOPE40/BOPE40),918:913=5:5,(CX100/1.0%)(SV02/1%),(TSR5903/20%),(2)(#8),박다영,"(196,234)*(초/90/BA)","(/191>/273)*(가/90/BA,상재BA)",,,,,0,0,0,0,,2.0,8.0
2939.0,가공용(476PH 대체) 2353+CX100 2.0%+SV02 2.0%+TSR5903 15%,2025-09-04 00:00:00,(T75),918,(CX100/2%)(SV02/2%),(TSR5903/15%),(2)(#8),이민지,"(231,241)*(초/90/BA)",,,,,,0,0,0,0,,2.0,8.0
2940.0,가공용(476PH 대체) 2939+913 점착제,2025-09-04 00:00:00,(T75),913,(CX100/2%)(SV02/2%),(TSR5903/15%),(2)(#8),이민지,"(290,281)*(초/90/BA)",,(스탑마킹)*(150도15분/BA),,,,0,0,0,0,,2.0,8.0
2941.0,가공용(476PH 대체) 2939+(918:913=5:5),2025-09-04 00:00:00,(T75),918:913=5:5,(CX100/2%)(SV02/2%),(TSR5903/15%),(2)(#8),이민지,"(239,263)*(초/90/BA)",,(스탑마킹)*(150도15분/BA),,,,0,0,0,0,,2.0,8.0
2942.0,건축내외장재용(DCM 이벤트 판넬용) 2711+peel oil (배면처리),2025-09-04 00:00:00,(BW68_200:1),921:913=5:5,(CX100/0.5%)(SV02/2%),(MTD1501L/20%),(2)(#10),이민지,"(384,384,358,357)*(초/90/BA)(267)*(초/180/DCM이벤트판넬)+(18)*(박리력/180)",,,,,,0,0,0,0,,2.0,10.0
2943.0,"건축내외장재용(WPVC,702P 대체) - (S250903E - MTD 20% CX100 2% SV02 2% 사선100)",2025-09-04 00:00:00,(WPO100),S250903E,(CX100/2%)(SV02/2%),(MTD1501L/20%),(2)(#6),정주현,"(265,273)*(초/90/BA)",,,,,,0,0,0,0,,2.0,6.0
2944.0,"건축내외장재용(WPVC,702P 대체) - (S250903F - MTD 20% CX100 2% SV02 2% 사선100)",2025-09-04 00:00:00,(WPO100),S250903F,(CX100/2%)(SV02/2%),(MTD1501L/20%),(2)(#6),정주현,"(248,242)*(초/90/BA)",,,,,,0,0,0,0,,2.0,6.0
2945.0,"건축내외장재용(WPVC,702P 대체) - (S250903G - MTD 20% CX100 2% SV02 2% 사선100)",2025-09-04 00:00:00,(WPO100),S250903G,(CX100/2%)(SV02/2%),(MTD1501L/20%),(2)(#6),정주현,"(313,304)*(초/90/BA)",,,,,,0,0,0,0,,2.0,6.0
2946.0,"건축내외장재용(WPVC,702P 대체) - (S250903H - MTD 20% CX100 2% SV02 2% 사선100)",2025-09-04 00:00:00,(WPO100),S250903H,(CX100/2%)(SV02/2%),(MTD1501L/20%),(2)(#6),정주현,"(275,265)*(초/90/BA)",,,,,,0,0,0,0,,2.0,6.0
2947.0,"가공용(BOPE적용SGO-426S,SGE-113B/C대체)2936+918A사선120",2025-09-04 00:00:00,(BOPE40/BOPE40),918,(CX100/3.5%)(SV02/2%),(SA3/0.3%),(5)(#8),박다영,"(25,30)*(초/90/BA)","(/13>/102)*(가/90/BA,상재BA)",,,,,0,0,0,0,,5.0,8.0
2948.0,가공용(BOPE적용SGO-426대체)2937+4배합,2025-09-04 00:00:00,(BOPE40/BOPE40),918,(CX100/3.5%)(SV02/2%),(TSR5903/10%),(4)(#8),박다영,"(111,108)*(초/90/BA)","(/80>/165)*(가/90/BA,상재BA)",,,,,0,0,0,0,,4.0,8.0
2949.0,가공용(476PH 대체) 2941+CX100 3.0%+TSR5903 10%,2025-09-05 00:00:00,(T75),918:913=5:5,(CX100/3.0%)(SV02/2%),(TSR5903/10%),(2)(#8),이민지,"(183,189)*(초/90/BA)",,(양호)*(150도15분/BA),,,,0,0,0,0,,2.0,8.0
2950.0,가공용(476PH 대체) 2949+2.7배합,2025-09-05 00:00:00,(T75),918:913=5:5,(CX100/3.0%)(SV02/2%),(TSR5903/10%),(2.7)(#8),이민지,"(177,181)*(초/90/BA)",,(양호)*(150도15분/BA),,,,0,0,0,0,,2.7,8.0
2951.0,가공용(476PH 대체) 2950+CX100 2.0%,2025-09-05 00:00:00,(T75),918:913=5:5,(CX100/2.0%)(SV02/2%),(TSR5903/10%),(2.7)(#8),이민지,"(196,201)*(초/90/BA)",,(양호)*(150도15분/BA),,,,0,0,0,0,,2.7,8.0
2952.0,동국 빅스톤 지붕용 921A 사선50mesh,2025-09-05 00:00:00,(DCM58),921,(CX100/0.5%)(SV02/2%),(MTD1501L/20%),(1.2)(#38),이민지,"(672,624)*(초/90/BA)",,,,,,0,0,0,0,,1.2,38.0
2953.0,동국 빅스톤 지붕용 2952+CX100 0.2%+MTD1501L 15%,2025-09-05 00:00:00,(DCM58),921,(CX100/0.2%)(SV02/0.5%),(MTD1501L/15%),(1.2)(#38),이민지,"(666,647)*(초/90/BA)",,,,,,0,0,0,0,,1.2,38.0
2954.0,동국 빅스톤 지붕용 2953+사선60mesh,2025-09-05 00:00:00,(DCM58),921,(CX100/0.2%)(SV02/0.5%),(MTD1501L/15%),(1.2)(#12),이민지,"(532,517)*(초/90/BA)",,,,,,0,0,0,0,,1.2,12.0
2955.0,기초실험(신규이형제 적용검토) 코로나 반대측 PEEL OIL,2025-09-05 00:00:00,(G75_코로나 반대 200:1),920,(CX100/0.8%)(SV02/0.5%),(MTD1501L/10%),(1.2)(#12),노항우,,,,,,,0,0,0,0,,1.2,12.0
2956.0,기초실험(신규이형제 적용검토) 코로나 반대측 톨루엔,2025-09-05 00:00:00,(G75_코로나 반대측 톨루엔),920,(CX100/0.8%)(SV02/0.5%),(MTD1501L/10%),(1.2)(#12),노항우,,,,,,,0,0,0,0,,1.2,12.0
2957.0,"가공용(BOPE적용SGO-426S,SGE-113B/C대체)2947+4배합",2025-09-05 00:00:00,(BOPE40/BOPE40),918,(CX100/3.5%)(SV02/2%),(SA3/0.3%),(4)(#8),박다영,"(16,19)*(초/90/BA)",,,,,,0,0,0,0,,4.0,8.0
2958.0,"가공용(BOPE적용SGO-426S,SGE-113B/C대체)922A사선120",2025-09-05 00:00:00,(BOPE40/BOPE40),922,(CX100/4.5%)(SV02/3%),(SA3/0.3%),(6.5)(#8),박다영,"(12,13)*(초/90/BA)",,,,,,0,0,0,0,,6.5,8.0
2959.0,가공용(BOPE적용SGO-426대체)2948+SA3 0.2%,2025-09-05 00:00:00,(BOPE40/BOPE40),918,(CX100/3.5%)(SV02/2%),(TSR5903/10%)(SA3/0.2%),(4)(#8),박다영,"(51,66)*(초/90/BA)",,,,,,0,0,0,0,,4.0,8.0
2960.0,"건축내외장재용(WPVC,702P 대체) - (S250903G - MTD 10% CX100 2% SV02 2% 사선100)",2025-09-05 00:00:00,(WPO100),S250903G,(CX100/2%)(SV02/2%),(MTD1501L/20%),(2)(#6),정주현,,,,,,,0,0,0,0,,2.0,6.0
2961.0,"건축내외장재용(WPVC,702P 대체) - (S250903H - MTD 10% CX100 2% SV02 2% 사선100)",2025-09-05 00:00:00,(WPO100),S250903H,(CX100/2%)(SV02/2%),(MTD1501L/20%),(2)(#6),정주현,,,,,,,0,0,0,0,,2.0,6.0
2962.0,기초실험(신규이형제 적용검토) K100DI,2025-09-05 00:00:00,(G75_K100DI 200:1),920,(CX100/0.8%)(SV02/0.5%),(MTD1501L/10%),(1.2)(#12),노항우,,,,,,,0,0,0,0,,1.2,12.0
2963.0,기초실험(신규이형제 적용검토) K100H,2025-09-05 00:00:00,(G75_K100H 200:1),920,(CX100/0.8%)(SV02/0.5%),(MTD1501L/10%),(1.2)(#12),노항우,,,,,,,0,0,0,0,,1.2,12.0
2964.0,가공용(476PH 대체) 2951+CX100 1.5%,2025-09-08 00:00:00,(T75),918:913=5:5,(CX100/1.5%)(SV02/2%),(TSR5903/10%),(2.7)(#8),이민지,"(217,220)*(초/90/BA)",,(스탑마킹)*(150도15분/BA),,,,0,0,0,0,,2.7,8.0
2965.0,가공용(476PH 대체) 2951+TSR5903 15%,2025-09-08 00:00:00,(T75),918:913=5:5,(CX100/2.0%)(SV02/2%),(TSR5903/15%),(2.7)(#8),이민지,"(232,256)*(초/90/BA)",,(스탑마킹)*(150도15분/BA),,,,0,0,0,0,,2.7,8.0
2966.0,"가공용(BOPE적용SGO-426S,SGE-113B/C대체)918J+6배합+BOPE",2025-09-08 00:00:00,(BOPE40/BOPE40),918,(CX100/3.5%)(SV02/2%),(TSR5903/10%)(SA3/0.2%),(6)(#8),박다영,,,,,,,0,0,0,0,,6.0,8.0
2967.0,"가공용(BOPE적용SGO-426S,SGE-113B/C대체)918J+TSR5903 5%+BOPE",2025-09-08 00:00:00,(BOPE40/BOPE40),918,(CX100/3.5%)(SV02/2%),(TSR5903/5%)(SA3/0.2%),(2)(#8),박다영,,,,,,,0,0,0,0,,2.0,8.0
2968.0,"가공용(BOPE적용SGO-426S,SGE-113B///C대체)918J+TSR5903 5%+4배합+BOPE",2025-09-08 00:00:00,(BOPE40/BOPE40),918,(CX100/3.5%)(SV02/2%),(TSR5903/5%)(SA3/0.2%),(4)(#8),박다영,,,,,,,0,0,0,0,,4.0,8.0
2969.0,"가공용(BOPE적용SGO-426S,SGE-113B/C대체)918J+4배합+T45",2025-09-08 00:00:00,(T45/T45),918,(CX100/3.5%)(SV02/2%),(TSR5903/10%)(SA3/0.2%),(4)(#8),박다영,,,,,,,0,0,0,0,,4.0,8.0
2970.0,"가공용(BOPE적용SGO-426S,SGE-113B/C대체)918J+6배합+T45",2025-09-08 00:00:00,(T45/T45),918,(CX100/3.5%)(SV02/2%),(TSR5903/10%)(SA3/0.2%),(6)(#8),박다영,,,,,,,0,0,0,0,,6.0,8.0
2971.0,"가공용(BOPE적용SGO-426S,SGE-113B/C대체)918J+TSR5903 5%+T45",2025-09-08 00:00:00,(T45/T45),918,(CX100/3.5%)(SV02/2%),(TSR5903/5%)(SA3/0.2%),(2)(#8),박다영,,,,,,,0,0,0,0,,2.0,8.0
2973.0,장기물성개선용(인산계 유화제 적용 검토) 920C ref.,2025-09-08 00:00:00,(G75_200:1),920,(CX100/0.8%)(SV02/2%),(MTD1501L/10%),(1.2)(#12),노항우,,,,,,,0,0,0,0,,1.2,12.0
2974.0,장기물성개선용(인산계 유화제 적용 검토) 920C + 인산계 유화제 적용 점착제,2025-09-08 00:00:00,(G75_200:1),S250814H,(CX100/0.8%)(SV02/2%),(MTD1501L/10%),(1.2)(#12),노항우,,,,,,,0,0,0,0,,1.2,12.0
2975.0,동국 빅스톤 지붕용 2953+MTD1501L 10%,2025-09-09 00:00:00,(DCM58),921,(CX100/0.2%)(SV02/0.5%),(MTD1501L/10%),(1.2)(#38),이민지,,,,,,,0,0,0,0,,1.2,38.0
2976.0,동국 빅스톤 지붕용 2975+CX100 0.5%,2025-09-09 00:00:00,(DCM58),921,(CX100/0.5%)(SV02/0.5%),(MTD1501L/10%),(1.2)(#38),이민지,,,,,,,0,0,0,0,,1.2,38.0
2977.0,동국 빅스톤 지붕용 2976+MTD1501L 15%,2025-09-09 00:00:00,(DCM58),921,(CX100/0.5%)(SV02/0.5%),(MTD1501L/15%),(1.2)(#38),이민지,,,,,,,0,0,0,0,,1.2,38.0
2978.0,동국 빅스톤 지붕용 2976+SV02 1.0%,2025-09-09 00:00:00,(DCM58),921,(CX100/0.5%)(SV02/1.0%),(MTD1501L/10%),(1.2)(#38),이민지,,,,,,,0,0,0,0,,1.2,38.0
2979.0,동국 빅스톤 지붕용 2978+MTD1501L 15%,2025-09-09 00:00:00,(DCM58),921,(CX100/0.5%)(SV02/1.0%),(MTD1501L/15%),(1.2)(#38),이민지,,,,,,,0,0,0,0,,1.2,38.0
2980.0,"가공용(BOPE적용SGO-426S,SGE-113B/C대체)918J+8배합+T45",2025-09-09 00:00:00,(T45/T45),918,(CX100/3.5%)(SV02/2%),(TSR5903/10%)(SA3/0.2%),(8)(#8),박다영,,,,,,,0,0,0,0,,8.0,8.0
2981.0,"가공용(BOPE적용SGO-426S,SGE-113B/C대체)2972+6배합",2025-09-09 00:00:00,(T45/T45),918,(CX100/3.5%)(SV02/2%),(TSR5903/5%)(SA3/0.2%),(6)(#8),박다영,,,,,,,0,0,0,0,,6.0,8.0
2982.0,,,,,,,,,,,,,,,0,0,0,0,,,
2983.0,,,,,,,,,,,,,,,0,0,0,0,,,
2984.0,,,,,,,,,,,,,,,0,0,0,0,,,
2985.0,,,,,,,,,,,,,,,0,0,0,0,,,
2986.0,,,,,,,,,,,,,,,0,0,0,0,,,
2987.0,,,,,,,,,,,,,,,0,0,0,0,,,
2988.0,,,,,,,,,,,,,,,0,0,0,0,,,
2989.0,,,,,,,,,,,,,,,0,0,0,0,,,
2990.0,,,,,,,,,,,,,,,0,0,0,0,,,
2991.0,,,,,,,,,,,,,,,0,0,0,0,,,
2992.0,,,,,,,,,,,,,,,0,0,0,0,,,
2993.0,,,,,,,,,,,,,,,0,0,0,0,,,
2994.0,,,,,,,,,,,,,,,0,0,0,0,,,
2995.0,,,,,,,,,,,,,,,0,0,0,0,,,
2996.0,,,,,,,,,,,,,,,0,0,0,0,,,
2997.0,,,,,,,,,,,,,,,0,0,0,0,,,
2998.0,,,,,,,,,,,,,,,0,0,0,0,,,
2999.0,,,,,,,,,,,,,,,0,0,0,0,,,
3000.0,,,,,,,,,,,,,,,0,0,0,0,,,
2972.0,"가공용(BOPE적용SGO-426S,SGE-113B/C대체)918J+TSR5903 5%+4배합+T45",2025-09-08 00:00:00,(T45/T45),920,(CX100/0.8%)(SV02/2%),(TSR5903/5%)(SA3/0.2%),(4)(#8),박다영,,,,,,,0,0,0,0,,4.0,8.0
,,,,,,,,,,,,,,,0,0,0,0,,,
